Repository: c-earth/NiS2

File: data/2_clean/low_temp/NS_ @ 1T_low temp data.dat
[Header]
TITLE,NS_1T
BYAPP,HeatCapacity,3.9.6,1.7
INFO,5,MASS:Sample Mass (mg)
INFO,0.5,MASSERR:Sample Mass Error (mg)
INFO,122.82,MOLWGHT:Formula Weight (g/mole)
INFO,3,ATOMS:Atoms per Formula Unit
INFO,PPMS Heat Capacity Option 3.9.6 Build 3,APPNAME
DATATYPE,TIME,1
DATATYPE,COMMENT,2
STARTUPAXIS, X, 8, LINEAR, AUTO
STARTUPAXIS, Y1, 10, LINEAR, AUTO
[Data]
Time Stamp (Seconds),Comment (),System Status (Code),Puck Temp (Kelvin),System Temp (Kelvin),Field (Oersted),Pressure (Torr),Sample Temp (Kelvin),Temp Rise (Kelvin),Samp HC (µJ/K),Samp HC Err (µJ/K),Addenda HC (µJ/K),Addenda HC Err (µJ/K),Total HC (µJ/K),Total HC Err (µJ/K),Fit Deviation (ChiSquare),Time Const tau1 (seconds),Time Const tau2 (seconds),Sample Coupling (Percent),Debye Temp (Kelvin),Debye Temp Err (Kelvin),Cal Correction (Factor),Therm Resist (Ohms),Htr Resist (Ohms),Puck Resist (Ohms),Wire Cond (W/K),Meas Time (seconds),Temp Squared (K^2),Samp HC/Temp (µJ/K/K),Addenda Offset HC (µJ/K)
3925984104.11757,CALFILE: C:\QDDYNA~1\HEATCA~1\TempCal\Standard\Puck1992.cal|Addenda #182 measured on 8/10/2023 from 1.7648 to 301.52 K
3925984104.11913,,1857,1.99986,1.99986,10000.166,9.8999999E-6,2.0005368,0.040077319,0.17293071,0.005141,0.44017797,0.001225,0.61310868,0.004992,27.094056,0.32182327,,,222.33647,9.759,1,,,,1.9051098E-6,1.755963,4.0021475,0.086442155,0
3925984228.36396,,1857,2.72738,2.72738,10000.179,9.8999999E-6,2.6260746,0.047480602,0.32185264,0.002734,0.72671769,0.0008382,1.0485703,0.002734,0.81323737,0.40611853,0.017287316,82.75414,237.26995,8.833,1,,,,2.6349283E-6,1.6091164,6.896268,0.12256036,0
3925984352.96431,,1857,3.45547,3.45547,10000.166,9.8999999E-6,3.2799525,0.058396338,0.48377842,0.003179,1.1019834,0.00208,1.5857618,0.003179,1.9508921,0.46632371,0.011473593,89.389448,258.70611,9.473,1,,,,3.4390869E-6,2.0305927,10.758089,0.14749555,0
3925984478.2546,,1857,4.18104,4.18104,10000.143,9.8999999E-6,3.9318355,0.070161921,0.76707411,0.006574,1.5637453,0.005027,2.3308194,0.006574,0.73181699,0.57807482,0.0066268913,95.010081,265.95267,9.908,1,,,,4.0552405E-6,2.3316185,15.45933,0.19509313,0
3925984603.57282,,1857,4.90732,4.90732,10000.166,9.8999999E-6,4.5933527,0.084067342,1.2241046,0.01144,2.1306286,0.009779,3.3547331,0.005941,4.3021094,0.71207423,,,265.87563,9.97,1,,,,4.7112127E-6,2.8903741,21.098889,0.26649479,0
3925984729.5135,,1857,5.63747,5.63747,10000.179,9.8999999E-6,5.265091,0.096804828,1.9160654,0.0193,2.8219897,0.01628,4.7380551,0.01037,3.4327777,0.87585048,,,262.47628,9.903,1,,,,5.409662E-6,3.5603711,27.721183,0.36391876,0
3925984858.40886,,1857,6.36384,6.36384,10000.203,9.8999999E-6,5.9490818,0.11445079,3.0363596,0.0296,3.6524281,0.02346,6.6887877,0.0296,0.74379332,1.0827905,5.2054322E-6,99.998061,254.38237,9.572,1,,,,6.1773856E-6,4.3792524,35.391574,0.51039131,0
3925984984.06619,,1857,7.09235,7.09235,10000.166,9.8999999E-6,6.6384437,0.12719552,4.2941662,0.05076,4.6403652,0.02991,8.9345314,0.04101,3.4400048,1.2789976,,,252.88787,9.682,1,,,,6.9855733E-6,5.4139525,44.068934,0.6468634,0
3925985116.82382,,1857,7.81826,7.81826,10000.166,9.8999999E-6,7.3413314,0.14258134,5.4576938,0.05896,5.8108939,0.0341,11.268588,0.0481,3.6988095,1.4155583,,,258.18273,9.802,1,,,,7.9605255E-6,6.3949879,53.895147,0.74342016,0
3925985262.28505,,1857,8.54408,8.54408,10000.105,9.8999999E-6,8.0577086,0.15761495,7.3017599,0.04978,7.1865261,0.03464,14.488286,0.04978,2.8798663,1.5951143,3.5619806E-6,99.999107,257.17213,9.437,1,,,,9.0829348E-6,7.0777913,64.926667,0.90618318,0
3925985430.5719,,1857,9.2726,9.2726,10000.191,9.8999999E-6,8.7894359,0.15962725,9.5997089,0.09633,8.8102952,0.0333,18.410004,0.09039,2.2560301,1.7451202,,,256.07266,9.659,1,,,,1.0549419E-5,7.9755713,77.254183,1.0921872,0
3925985647.88333,,1857,9.99855,9.99855,10000.13,9.8999999E-6,9.5785916,0.15080365,12.346004,0.1095,10.807505,0.0345,23.153508,0.1039,3.0695068,1.6784225,,,256.61441,9.584,1,,,,1.3794804E-5,8.7256008,91.749417,1.2889164,0

File: data/2_clean/low_temp/NS_ @9T_low temp data.dat
[Header]
TITLE,NS_9T
BYAPP,HeatCapacity,3.9.6,1.7
INFO,5,MASS:Sample Mass (mg)
INFO,0.5,MASSERR:Sample Mass Error (mg)
INFO,122.82,MOLWGHT:Formula Weight (g/mole)
INFO,3,ATOMS:Atoms per Formula Unit
INFO,PPMS Heat Capacity Option 3.9.6 Build 3,APPNAME
DATATYPE,TIME,1
DATATYPE,COMMENT,2
STARTUPAXIS, X, 8, LINEAR, AUTO
STARTUPAXIS, Y1, 10, LINEAR, AUTO
[Data]
Time Stamp (Seconds),Comment (),System Status (Code),Puck Temp (Kelvin),System Temp (Kelvin),Field (Oersted),Pressure (Torr),Sample Temp (Kelvin),Temp Rise (Kelvin),Samp HC (µJ/K),Samp HC Err (µJ/K),Addenda HC (µJ/K),Addenda HC Err (µJ/K),Total HC (µJ/K),Total HC Err (µJ/K),Fit Deviation (ChiSquare),Time Const tau1 (seconds),Time Const tau2 (seconds),Sample Coupling (Percent),Debye Temp (Kelvin),Debye Temp Err (Kelvin),Cal Correction (Factor),Therm Resist (Ohms),Htr Resist (Ohms),Puck Resist (Ohms),Wire Cond (W/K),Meas Time (seconds),Temp Squared (K^2),Samp HC/Temp (µJ/K/K),Addenda Offset HC (µJ/K)
3926027411.22706,Error: Temperature of platform does not match the system temperature : System = 2.0498 K;  Platform = 1.9494 K
3926027820.32534,CALFILE: C:\QDDYNA~1\HEATCA~1\TempCal\Standard\Puck1992.cal|Addenda #190 measured on 8/31/2023 from 1.8358 to 301.47 K
3926027820.33161,,1857,2.05073,2.05073,90000.273,9.8999999E-6,1.9711515,0.044042231,-0.054779005,0.01235,0.43207884,0.008796,0.37729984,0.008673,0.52835728,0.22625311,,,321.36857,,1,,,,1.6676007E-6,1.1467023,3.8854384,-0.027790357,0
3926027927.07053,Error: Warning:  Measured time constant less than time constant calculated from addenda table.  Changing time constant to addenda table value
3926027951.99903,,1857,2.9296,2.9296,90000.359,9.8999999E-6,2.7615376,0.054705479,0.10801741,0.05289,0.64943901,0.02548,0.75745642,0.04635,4.7002893,0.31100268,,,359.03867,55.52,1,,,,2.4355302E-6,1.2652563,7.6260899,0.039114951,0
3926028052.52012,Error: Warning:  Measured time constant less than time constant calculated from addenda table.  Changing time constant to addenda table value
3926028078.5504,,1857,3.81051,3.81051,90000.273,9.8999999E-6,3.5841652,0.070085598,0.37508961,0.04389,1.0676454,0.03905,1.442735,0.02004,0.41040929,0.43859731,,,307.7262,21.38,1,,,,3.2894297E-6,1.6093831,12.84624,0.10465188,0
3926028206.07544,,1857,4.70089,4.70089,90000.078,9.8999999E-6,4.4130492,0.082076388,0.83382807,0.07538,1.699405,0.05065,2.533233,0.05583,5.4330361,0.60213971,,,290.31409,17.99,1,,,,4.2070519E-6,2.1929865,19.475003,0.18894602,0
3926028334.60938,,1857,5.58308,5.58308,90000.422,9.8999999E-6,5.2520068,0.099254104,1.5760691,0.06495,2.5591092,0.06201,4.1351784,0.0193,1.3286466,0.79733908,,,279.43987,13.25,1,,,,5.1862232E-6,3.0106986,27.583576,0.30008894,0
3926028464.60345,,1857,6.46695,6.46695,90000.227,9.8999999E-6,6.0961209,0.11645236,2.6699728,0.1325,3.6601238,0.07531,6.3300966,0.109,2.2345495,1.0196448,,,272.0859,13.6,1,,,,6.2081388E-6,3.9866954,37.162689,0.43797898,0
3926028596.76339,,1857,7.35199,7.35199,90000.383,9.8999999E-6,6.9439999,0.13335631,4.2081385,0.1206,5.0188651,0.09515,9.2270036,0.07415,1.2204835,1.2664435,,,266.31831,11.6,1,,,,7.2857601E-6,5.098224,48.219134,0.60601073,0
3926028736.61512,,1857,8.24063,8.24063,90000.422,9.8999999E-6,7.7914344,0.15012179,6.0347004,0.1362,6.6457497,0.127,12.68045,0.04916,1.3879019,1.4981281,,,264.98513,11.04,1,,,,8.4641959E-6,6.3322175,60.70645,0.77453009,0
3926028898.25482,,1857,9.11779,9.11779,90000.266,9.8999999E-6,8.6591391,0.16568334,8.6277256,0.1779,8.6081824,0.1779,17.235908,0,2.683358,1.7976275,,,261.41519,10.73,1,,,,9.5881422E-6,7.4906407,74.98069,0.99637222,0
3926029076.10936,,1857,10.0024,10.0024,90000.18,9.8999999E-6,9.5191565,0.18275176,11.598538,0.2799,10.858811,0.2517,22.457349,0.1223,2.9321533,2.0816842,,,260.38677,10.98,1,,,,1.0788067E-5,8.9881375,90.614341,1.2184418,0
