Repository: c-earth/NiS2

File: data/2_clean/near_T1/NiS2_3T_near_T1.dat
Temperature (K), HCTotal (uJ/K), HCSample (µJ/K), Field (Oe)
27.729828,532.1828,405.06187,30000.342
27.840794,547.53341,419.35612,30000.342
27.94582,560.87688,431.69695,30000.342
28.045798,574.74604,444.60909,30000.342
28.141173,588.53637,457.4841,30000.342
28.232023,604.00331,472.07699,30000.342
28.318758,619.0519,486.28916,30000.342
28.401469,634.0038,500.44164,30000.342
28.480358,650.18459,515.85832,30000.342
28.555732,667.23365,532.17579,30000.342
28.627569,684.50045,548.74397,30000.342
28.696253,704.15333,567.72762,30000.342
28.761785,722.82021,585.75485,30000.342
28.824294,742.29414,604.61757,30000.342
28.884036,763.35139,625.0897,30000.342
28.940998,785.52835,646.70789,30000.342
28.995351,809.78744,670.43301,30000.342
29.047105,837.57867,697.71506,30000.342
29.096325,866.00598,725.65746,30000.342
29.14325,895.48887,754.67744,30000.342
29.187791,927.75131,786.49994,30000.342
29.230127,961.89232,820.22232,30000.342
29.270319,998.02748,855.95958,30000.342
29.308539,1038.1695,895.72281,30000.342
29.344571,1087.0299,944.22577,30000.342
29.378639,1135.3831,992.24069,30000.342
29.410827,1191.015,1047.5527,30000.342
29.440935,1258.8648,1115.1029,30000.342
29.469048,1337.3553,1193.3136,30000.342
29.494659,1449.6636,1305.3667,30000.342
29.517231,1662.3834,1517.8615,30000.342
29.536144,2030.7675,1886.057,30000.342
29.551679,2617.9771,2473.1115,30000.342
29.564072,3544.4424,3399.453,30000.342
29.573526,4658.4253,4513.3416,30000.342
29.580637,5664.4334,5519.2786,30000.342
29.586284,6642.9229,6497.7117,30000.342
29.591129,7910.948,7765.6884,30000.342
29.595323,9160.9479,9015.6463,30000.342
29.599066,10356.794,10211.455,30000.342
29.602464,10753.174,10607.802,30000.342
29.605702,10599.775,10454.37,30000.342
29.609001,10281.447,10136.009,30000.342
29.612305,10225.333,10079.862,30000.342
29.615541,10386.118,10240.614,30000.342
29.618769,10742.883,10597.347,30000.342
29.622019,10795.633,10650.065,30000.342
29.625167,11054.87,10909.27,30000.342
29.628301,10806.817,10661.186,30000.342
29.631383,10782.871,10637.209,30000.342
29.63444,11096.48,10950.787,30000.342
29.637545,11296.618,11150.894,30000.342
29.640651,10901.921,10756.167,30000.342
29.643744,11022.694,10876.908,30000.342
29.646888,10483.533,10337.716,30000.342
29.650217,9910.3148,9764.4642,30000.342
29.653672,9668.605,9522.7199,30000.342
29.657286,9201.8169,9055.8956,30000.342
29.661035,8537.5084,8391.5496,30000.342
29.665192,8019.0234,7873.023,30000.342
29.669688,7261.5815,7115.536,30000.342
29.674676,6368.9191,6222.8237,30000.342
29.680505,5478.7783,5332.6245,30000.342
29.687558,4467.7305,4321.5061,30000.342
29.696813,3386.7787,3240.4615,30000.342
29.710309,2298.9166,2152.4642,30000.342
29.72961,1537.7745,1391.1285,30000.342
29.755775,1085.0061,938.09756,30000.342
29.78923,826.72706,679.48252,30000.342
29.829889,680.659,533.00576,30000.342
29.876931,600.8889,452.76221,30000.342
29.928036,556.04343,407.40172,30000.342
29.981588,528.76902,379.58688,30000.342
30.036279,510.9008,361.16593,30000.342
30.091181,499.04301,348.75249,30000.342
30.145817,489.35122,338.50692,30000.342
30.199792,480.74627,329.35412,30000.342
30.25318,473.74046,321.80564,30000.342
30.305618,467.90846,315.43991,30000.342
30.357006,462.84185,309.84953,30000.342
30.407546,457.72916,304.22106,30000.342
30.456937,453.26353,299.2507,30000.342
30.505334,448.60543,294.09742,30000.342
30.552589,443.68246,288.69035,30000.342
30.598784,439.56823,284.10233,30000.342
30.643981,436.07641,280.14641,30000.342
30.688168,430.29666,273.91241,30000.342
30.731245,426.73559,269.90803,30000.342
30.773244,422.55162,265.29136,30000.342
30.814228,418.56311,260.88019,30000.342
30.854269,414.74959,256.65331,30000.342
30.893288,411.27853,252.77904,30000.342
30.931181,406.01173,247.1203,30000.342
30.968259,401.71751,242.4422,30000.342
28.431396,743.30216,609.45031,30000.342
28.45135,745.86318,611.81806,30000.342
28.471625,749.10191,614.8603,30000.342
28.492001,755.14824,620.70906,30000.342
28.512644,756.82775,622.18829,30000.342
28.533596,766.18353,631.34068,30000.342
28.554726,773.71828,638.6702,30000.342
28.575965,781.44224,646.18775,30000.342
28.597345,787.30911,651.84672,30000.342
28.619022,796.21348,660.5402,30000.342
28.640834,800.96741,665.08178,30000.342
28.662818,809.02971,672.92994,30000.342
28.684903,817.2,680.88498,30000.342
28.707185,826.61341,690.08108,30000.342
28.72963,836.01487,699.26351,30000.342
28.752231,843.75776,706.78572,30000.342
28.774877,851.59373,714.40044,30000.342
28.797667,861.15831,723.74222,30000.342
28.820604,871.95771,734.31724,30000.342
28.843634,883.1161,745.25022,30000.342
28.866773,892.98622,754.8937,30000.342
28.889904,903.24672,764.92751,30000.342
28.913105,916.34829,777.80155,30000.342
28.936379,929.56613,790.79101,30000.342
28.959632,944.37286,805.36943,30000.342
28.982847,960.79303,821.5615,30000.342
29.006003,975.15046,835.69129,30000.342
29.029026,995.54415,855.85849,30000.342
29.052244,1006.8205,866.90623,30000.342
29.075183,1024.9848,884.84465,30000.342
29.098059,1043.5488,903.18316,30000.342
29.120873,1062.4656,921.87501,30000.342
29.143524,1082.6789,941.8648,30000.342
29.16612,1111.7336,970.69638,30000.342
29.18822,1132.432,991.17641,30000.342
29.21041,1155.3173,1013.8424,30000.342
29.23228,1183.7483,1042.057,30000.342
29.253693,1219.6971,1077.7938,30000.342
29.274991,1247.4486,1105.3344,30000.342
29.295805,1287.2324,1144.9119,30000.342
29.316474,1324.4856,1181.9602,30000.342
29.336581,1357.2063,1214.4814,30000.342
29.356287,1398.4216,1255.5012,30000.342
29.375612,1460.749,1317.6366,30000.342
29.394212,1517.427,1374.1298,30000.342
29.412235,1607.511,1464.0347,30000.342
29.428922,1737.177,1593.5346,30000.342
29.443862,1979.5446,1835.7537,30000.342
29.456648,2420.8648,2276.9465,30000.342
29.467405,3129.0588,2985.0334,30000.342
29.476133,4123.8001,3979.6878,30000.342
29.482947,5248.1288,5103.9486,30000.342
29.488454,5990.5206,5846.2855,30000.342
29.493283,6320.7418,6176.4586,30000.342
29.497863,6687.2036,6542.8748,30000.342
29.502309,6798.6193,6654.2462,30000.342
29.506485,7008.9215,6864.5067,30000.342
29.510559,7433.8225,7289.3672,30000.342
29.514407,7922.7255,7778.2317,30000.342
29.518079,8384.7271,8240.1968,30000.342
29.52169,8785.5894,8641.023,30000.342
29.525016,8920.9575,8776.358,30000.342
29.528324,9098.6024,8953.9698,30000.342
29.531619,9132.8157,8988.1503,30000.342
29.534945,9126.3031,8981.6045,30000.342
29.538241,9167.6191,9022.8876,30000.342
29.541543,8923.381,8778.6165,30000.342
29.544809,9107.5285,8962.7315,30000.342
29.548148,9162.0812,9017.2508,30000.342
29.551385,9388.624,9243.7613,30000.342
29.554673,9289.6486,9144.7531,30000.342
29.558013,9179.9977,9035.0689,30000.342
29.561256,9033.8167,8888.8555,30000.342
29.564696,8926.5634,8781.5678,30000.342
29.568248,8402.3854,8257.3544,30000.342
29.572029,8062.2203,7917.1516,30000.342
29.575894,7631.7746,7486.6673,30000.342
29.579647,7659.1915,7514.0466,30000.342
29.583532,7946.0484,7800.8648,30000.342
29.587342,8390.0649,8244.8432,30000.342
29.591008,8743.9056,8598.6472,30000.342
29.594485,9083.6654,8938.3723,30000.342
29.598009,8638.2007,8492.8724,30000.342
29.601596,8682.9599,8537.5957,30000.342
29.605201,8481.9902,8336.5899,30000.342
29.608961,8123.6441,7978.2063,30000.342
29.612642,8138.6969,7993.2222,30000.342
29.61657,8161.8903,8016.3763,30000.342
29.620451,7838.1761,7692.6234,30000.342
29.624509,7708.6199,7563.0266,30000.342
29.628802,7289.7106,7144.0744,30000.342
29.633397,6507.2405,6361.5583,30000.342
29.638806,5721.7059,5575.9696,30000.342
29.645067,4776.5091,4630.7101,30000.342
29.653081,3713.4402,3567.561,30000.342
29.663782,2776.8902,2630.9039,30000.342
29.67837,2014.9348,1868.8024,30000.342
29.698131,1476.2282,1329.8978,30000.342
29.723912,1128.1581,981.5692,30000.342
29.756208,917.97639,771.06349,30000.342
29.794989,787.46405,640.16165,30000.342
29.83966,712.1876,564.43606,30000.342
29.889489,666.67231,518.41913,30000.342
29.943326,639.10219,490.30626,30000.342
30.000488,621.04603,471.67297,30000.342
30.060479,609.96431,459.98462,30000.342
30.122989,600.33935,449.72652,30000.342
30.187965,593.98002,442.70798,30000.342
30.25507,588.56529,436.61125,30000.342
30.324441,584.44496,431.78463,30000.342
30.395949,581.24763,427.85793,30000.342
30.469692,579.27025,425.12698,30000.342
30.545575,576.75621,421.83599,30000.342
30.62367,574.47707,418.7557,30000.342
30.704048,572.71008,416.16246,30000.342
30.786546,571.91081,414.51342,30000.342
30.871443,570.9825,412.7088,30000.342
30.958531,571.17963,412.00508,30000.342

File: data/2_clean/near_T1/NiS2_7T_near_T1.dat
Temperature (K), HCTotal (uJ/K), HCSample (µJ/K), Field (Oe)
27.781943,526.23266,398.40433,69999.805
27.902844,542.44458,413.47876,69999.805
28.016826,556.48668,426.44451,69999.805
28.125117,570.26612,439.19775,69999.805
28.22801,584.17304,452.12636,69999.805
28.325732,600.05718,467.07842,69999.805
28.418709,614.89201,481.02374,69999.805
28.507043,631.75027,497.03447,69999.805
28.59128,648.32912,512.80289,69999.805
28.671412,664.55894,528.25973,69999.805
28.747594,681.79411,544.7582,69999.805
28.820401,700.44354,562.70189,69999.805
28.889448,720.24471,581.83224,69999.805
28.955525,741.32518,602.26935,69999.805
29.018191,763.61381,623.94657,69999.805
29.077825,786.21819,645.96798,69999.805
29.134757,810.07414,669.26632,69999.805
29.18869,835.9296,694.59261,69999.805
29.240137,865.61397,723.77134,69999.805
29.288807,895.46273,753.14098,69999.805
29.335062,930.35406,787.57626,69999.805
29.378929,966.83529,823.62436,69999.805
29.420271,1005.4301,861.81039,69999.805
29.459577,1047.0461,903.03723,69999.805
29.496475,1096.214,951.83938,69999.805
29.531264,1150.5903,1005.8704,69999.805
29.563869,1215.6381,1070.5943,69999.805
29.594132,1293.6651,1148.3203,69999.805
29.621491,1424.8287,1279.2116,69999.805
29.644926,1658.3346,1512.4841,69999.805
29.664333,2102.8766,1956.8325,69999.805
29.679895,2841.8244,2695.6252,69999.805
29.691821,4028.9195,3882.6012,69999.805
29.700412,5512.8123,5366.4083,69999.805
29.706653,6787.7466,6641.2802,69999.805
29.711528,7991.8304,7845.3153,69999.805
29.715954,9238.1577,9091.5984,69999.805
29.719635,10567.258,10420.662,69999.805
29.722861,11872.456,11725.827,69999.805
29.725845,12807.167,12660.509,69999.805
29.728716,12867.239,12720.552,69999.805
29.731709,12661.459,12514.742,69999.805
29.734375,12379.14,12232.396,69999.805
29.737353,11711.465,11564.692,69999.805
29.740305,11895.094,11748.291,69999.805
29.743209,12441.152,12294.32,69999.805
29.746096,12647.035,12500.174,69999.805
29.748896,12306.013,12159.125,69999.805
29.751789,12982.682,12835.765,69999.805
29.754594,12210.868,12063.922,69999.805
29.757662,11368.517,11221.54,69999.805
29.760833,10941.545,10794.537,69999.805
29.764054,10492.577,10345.537,69999.805
29.767376,10104.134,9957.0611,69999.805
29.7708,10334.277,10187.17,69999.805
29.774461,9867.2633,9720.119,69999.805
29.778046,9444.6333,9297.4531,69999.805
29.781957,8755.019,8607.7997,69999.805
29.78611,8095.6532,7948.3923,69999.805
29.790832,7098.0021,6950.6939,69999.805
29.796229,6295.0546,6147.6923,69999.805
29.802471,5170.4924,5023.0677,69999.805
29.810323,4167.0967,4019.5932,69999.805
29.821209,2978.7871,2831.1746,69999.805
29.837647,1951.0188,1803.2415,69999.805
29.861274,1280.7556,1132.7412,69999.805
29.892785,915.66304,767.33225,69999.805
29.932105,715.71179,566.98572,69999.805
29.979369,605.47527,456.2734,69999.805
30.032378,550.15877,400.42242,69999.805
30.088661,520.69631,370.39149,69999.805
30.146288,500.54681,349.6589,69999.805
30.204274,487.13951,335.66381,69999.805
30.261972,478.89216,326.83054,69999.805
30.318609,469.61999,316.9822,69999.805
30.374447,462.70941,309.5026,69999.805
30.429371,456.6843,302.91682,69999.805
30.482854,451.87568,297.56134,69999.805
30.535224,446.19811,291.34742,69999.805
30.586276,442.23348,286.85912,69999.805
30.636177,437.11184,281.22485,69999.805
30.684939,431.34662,274.95793,69999.805
30.732253,425.95416,269.07799,69999.805
30.778514,421.99129,264.6378,69999.805
30.823415,417.48591,259.66853,69999.805
30.867249,414.21556,255.9447,69999.805
30.909766,410.15923,251.44796,69999.805
30.951125,403.76527,244.62506,69999.805
30.991489,398.15532,238.59598,69999.805
28.247753,676.88305,544.6483,69999.805
28.267265,685.96363,553.54289,69999.805
28.286856,687.29703,554.68942,69999.805
28.306975,684.16867,551.36903,69999.805
28.327333,688.73067,555.73662,69999.805
28.348134,690.53968,557.34684,69999.805
28.369204,697.8851,564.49077,69999.805
28.390425,708.41122,574.81382,69999.805
28.412163,713.53115,579.7256,69999.805
28.433804,719.84649,585.83357,69999.805
28.456179,720.97826,586.75078,69999.805
28.478602,723.02363,588.58097,69999.805
28.501455,726.25607,591.59396,69999.805
28.524713,735.29248,600.40686,69999.805
28.548029,739.81547,604.70562,69999.805
28.571926,750.87806,615.53821,69999.805
28.595822,753.09635,617.52636,69999.805
28.620075,761.27508,625.47131,69999.805
28.644602,766.59671,630.55633,69999.805
28.669339,774.63361,638.35442,69999.805
28.694492,780.97815,644.45594,69999.805
28.719765,788.19083,651.42424,69999.805
28.745199,797.1654,660.15269,69999.805
28.770965,806.2628,669.00053,69999.805
28.796834,815.57113,678.0581,69999.805
28.823019,825.72348,687.95642,69999.805
28.84932,830.78066,692.75823,69999.805
28.875748,841.1437,702.86445,69999.805
28.902366,854.6644,716.12626,69999.805
28.929044,866.80058,728.00275,69999.805
28.955925,879.76165,740.70193,69999.805
28.982841,891.43304,752.11085,69999.805
29.009778,900.80684,761.22176,69999.805
29.03672,917.86846,778.0202,69999.805
29.063819,932.12884,792.01565,69999.805
29.090939,947.50868,807.13012,69999.805
29.11806,960.46037,819.8162,69999.805
29.144999,978.94104,838.03281,69999.805
29.171776,999.48203,858.3111,69999.805
29.198712,1021.6635,880.22808,69999.805
29.225348,1043.2672,901.57005,69999.805
29.251866,1063.0293,921.07129,69999.805
29.278026,1084.0063,941.79077,69999.805
29.304143,1108.7401,966.26718,69999.805
29.330214,1134.2152,991.4852,69999.805
29.355662,1165.885,1022.9039,69999.805
29.380933,1197.6636,1054.4329,69999.805
29.405568,1238.3315,1094.8573,69999.805
29.429834,1287.4732,1143.7588,69999.805
29.453751,1326.9194,1182.9683,69999.805
29.47695,1362.9343,1218.7533,69999.805
29.499401,1433.3567,1288.9531,69999.805
29.521239,1488.0514,1343.4311,69999.805
29.541722,1615.0294,1470.2056,69999.805
29.560345,1834.2598,1689.251,69999.805
29.575965,2234.3539,2089.1899,69999.805
29.588976,2886.9472,2741.6537,69999.805
29.599543,4070.9786,3925.58,69999.805
29.607441,5361.8294,5216.3522,69999.805
29.613499,6774.0262,6628.4887,69999.805
29.618433,7199.4983,7053.9117,69999.805
29.623154,7567.0738,7421.4401,69999.805
29.627478,7810.2125,7664.5357,69999.805
29.631765,8110.7205,7965.0011,69999.805
29.635695,8434.393,8288.6344,69999.805
29.639914,8643.7362,8497.9356,69999.805
29.643623,9220.1476,9074.31,69999.805
29.647246,9448.8942,9303.0206,69999.805
29.650823,9831.932,9686.0226,69999.805
29.654345,9827.5265,9681.5821,69999.805
29.657918,10183.577,10037.597,69999.805
29.661177,9772.7235,9626.7109,69999.805
29.664996,9276.9513,9130.9006,69999.805
29.668483,9483.2839,9337.1985,69999.805
29.67196,9887.2485,9741.1284,69999.805
29.675429,10018.742,9872.587,69999.805
29.679026,9959.4696,9813.279,69999.805
29.682656,10173.313,10027.086,69999.805
29.686116,9173.4204,9027.159,69999.805
29.69003,8677.0197,8530.7193,69999.805
29.694035,8532.2409,8385.9005,69999.805
29.698071,8521.6578,8375.2771,69999.805
29.702054,8550.9647,8404.5442,69999.805
29.705932,9199.9787,9053.5195,69999.805
29.709594,10039.27,9892.7742,69999.805
29.713276,9978.4249,9831.8924,69999.805
29.716914,9911.5684,9764.9996,69999.805
29.720284,10215.197,10068.594,69999.805
29.723923,9473.8733,9327.2344,69999.805
29.727653,9312.6355,9165.9594,69999.805
29.731342,9855.1602,9708.4472,69999.805
29.735163,9194.8748,9048.1236,69999.805
29.739065,8682.0266,8535.2364,69999.805
29.743402,8559.0912,8412.2577,69999.805
29.747898,7540.4493,7393.5708,69999.805
29.753,6582.3483,6435.4188,69999.805
29.759335,5606.2945,5459.3016,69999.805
29.767275,4255.6309,4108.5585,69999.805
29.778533,3009.3686,2862.1835,69999.805
29.794688,2067.898,1920.5512,69999.805
29.817304,1448.2285,1300.6551,69999.805
29.847751,1078.6923,930.81364,69999.805
29.886171,868.87144,720.60708,69999.805
29.932867,746.12113,597.38739,69999.805
29.986826,676.5561,527.2791,69999.805
30.046718,638.7729,488.89181,69999.805
30.111119,618.36622,467.83429,69999.805
30.179352,603.4536,452.23066,69999.805
30.250889,596.06387,444.11487,69999.805
30.325156,589.57415,436.8697,69999.805
30.401971,585.07834,431.59067,69999.805
30.4816,581.11695,426.81544,69999.805
30.564024,579.049,423.90299,69999.805
30.648926,575.87994,419.86184,69999.805
30.73648,574.35458,417.43482,69999.805
30.826575,573.44261,415.59256,69999.805
30.919452,573.79773,414.98606,69999.805

File: data/2_clean/near_T1/NiS2_9T_near_T1.dat
Temperature (K), HCTotal (uJ/K), HCSample (µJ/K), Field (Oe)
27.794014,519.70009,392.78252,90000.063
27.91617,535.41056,407.3347,90000.063
28.031702,548.42566,419.25004,90000.063
28.14139,561.30396,431.08034,90000.063
28.245623,575.17673,443.95371,90000.063
28.344758,589.69234,457.5156,90000.063
28.439043,603.4641,470.37739,90000.063
28.528824,620.201,486.24515,90000.063
28.614242,635.50404,500.71887,90000.063
28.695508,651.5118,515.93543,90000.063
28.772997,668.44377,532.11098,90000.063
28.846807,686.31599,549.26087,90000.063
28.917062,703.90561,566.16128,90000.063
28.98408,724.61113,586.20784,90000.063
29.04784,744.64921,605.61763,90000.063
29.108601,766.56221,626.93063,90000.063
29.166445,789.29233,649.08841,90000.063
29.221493,813.84541,673.09579,90000.063
29.27391,838.56567,697.2955,90000.063
29.323773,866.87461,725.10838,90000.063
29.371132,896.5607,754.32255,90000.063
29.416152,928.37688,785.68943,90000.063
29.458658,966.91978,823.80749,90000.063
29.499026,1006.9671,863.45072,90000.063
29.537071,1050.5659,906.66827,90000.063
29.573059,1097.7341,953.47533,90000.063
29.606997,1147.4506,1002.8508,90000.063
29.638706,1205.5498,1060.6312,90000.063
29.668136,1295.3726,1150.1577,90000.063
29.694357,1441.9443,1296.4651,90000.063
29.71667,1727.7509,1582.0466,90000.063
29.734881,2237.0807,2091.1926,90000.063
29.749171,3087.7095,2941.6771,90000.063
29.759729,4493.8467,4347.7077,90000.063
29.76743,6075.8973,5929.6805,90000.063
29.773026,7247.0399,7100.7665,90000.063
29.777671,8229.2587,8082.9383,90000.063
29.78151,9677.2054,9530.8462,90000.063
29.784979,10663.039,10516.645,90000.063
29.78808,12966.604,12820.179,90000.063
29.790829,13936.383,13789.929,90000.063
29.79348,13835.972,13689.491,90000.063
29.796022,13030.723,12884.217,90000.063
29.798679,13269.214,13122.681,90000.063
29.801244,12607.825,12461.267,90000.063
29.804107,12533.391,12386.803,90000.063
29.806846,12693.553,12546.938,90000.063
29.809585,12442.56,12295.917,90000.063
29.812252,12575.533,12428.863,90000.063
29.815034,12758.329,12611.63,90000.063
29.817848,12665.443,12518.716,90000.063
29.820596,12151.757,12005.002,90000.063
29.823539,11648.199,11501.414,90000.063
29.826582,10813.629,10666.813,90000.063
29.829596,11067.915,10921.069,90000.063
29.832914,10401.987,10255.108,90000.063
29.836172,10214.798,10067.885,90000.063
29.839505,10251.019,10104.073,90000.063
29.842902,9997.1459,9850.1653,90000.063
29.846643,8832.7542,8685.7357,90000.063
29.850738,8439.4525,8292.3925,90000.063
29.854982,7387.6893,7240.5863,90000.063
29.859757,6656.8737,6509.7222,90000.063
29.865482,5733.0935,5585.8839,90000.063
29.872523,4690.0479,4542.767,90000.063
29.881619,3436.7096,3289.3364,90000.063
29.895391,2271.7087,2124.1957,90000.063
29.915661,1473.078,1325.3592,90000.063
29.943599,1024.4587,876.45601,90000.063
29.979414,772.51405,624.14702,90000.063
30.022924,633.97025,485.16001,90000.063
30.073054,562.34865,413.02699,90000.063
30.127398,523.76546,373.88844,90000.063
30.183701,501.44574,350.99228,90000.063
30.240804,486.36215,335.323,90000.063
30.297573,476.09365,324.47115,90000.063
30.353614,467.70895,315.50954,90000.063
30.408808,460.58748,307.81887,90000.063
30.462919,454.55713,301.22952,90000.063
30.515983,449.2071,295.33036,90000.063
30.567709,443.13915,288.72624,90000.063
30.61825,438.43044,283.4928,90000.063
30.667699,432.98598,277.53415,90000.063
30.715733,428.83848,272.88641,90000.063
30.762578,424.76334,268.3227,90000.063
30.808206,419.7678,262.85058,90000.063
30.852623,414.8984,257.51662,90000.063
30.89601,409.6045,251.76832,90000.063
30.93802,403.99947,245.72273,90000.063
30.978977,400.21284,241.50604,90000.063
31.018915,395.21497,236.08829,90000.063
28.244005,662.46299,531.25551,90000.063
28.263565,668.08501,536.68961,90000.063
28.283412,678.14471,546.55851,90000.063
28.303506,675.49588,543.71639,90000.063
28.324014,679.54639,547.56947,90000.063
28.344783,680.59401,548.41703,90000.063
28.366105,683.31486,550.93234,90000.063
28.387587,688.79102,556.20128,90000.063
28.409551,695.39695,562.59518,90000.063
28.4318,696.08542,563.06872,90000.063
28.454439,700.02705,566.79149,90000.063
28.477347,706.84963,573.39243,90000.063
28.500513,710.36956,576.68806,90000.063
28.524129,718.29124,584.3809,90000.063
28.548,725.18663,591.04481,90000.063
28.572068,730.61644,596.24103,90000.063
28.596386,737.27901,602.6674,90000.063
28.621185,742.06814,607.21546,90000.063
28.646169,748.99162,613.89587,90000.063
28.671328,758.0252,622.68447,90000.063
28.696848,763.55378,627.96435,90000.063
28.722763,767.4683,631.6261,90000.063
28.748902,776.78927,640.6919,90000.063
28.775301,778.9151,642.55979,90000.063
28.801982,785.73896,649.12272,90000.063
28.828905,799.47422,662.59446,90000.063
28.855946,811.77409,674.6294,90000.063
28.883122,820.19334,682.78216,90000.063
28.910509,833.71016,696.03019,90000.063
28.938028,839.79804,701.84772,90000.063
28.965638,849.66271,711.4409,90000.063
28.99354,859.98595,721.48953,90000.063
29.021584,871.01145,732.23876,90000.063
29.049601,884.25752,745.20856,90000.063
29.077895,896.60383,757.27562,90000.063
29.10599,911.37067,771.76491,90000.063
29.134145,931.46407,791.57988,90000.063
29.162245,948.35893,808.19661,90000.063
29.190147,968.30095,827.86219,90000.063
29.21827,983.9123,843.19467,90000.063
29.246025,998.91167,857.91853,90000.063
29.273738,1020.1719,878.90345,90000.063
29.3014,1041.6504,900.10684,90000.063
29.328666,1068.5551,926.7401,90000.063
29.356061,1093.3201,951.23225,90000.063
29.382834,1116.6339,974.27908,90000.063
29.409421,1145.5665,1002.9463,90000.063
29.435731,1177.7638,1034.8807,90000.063
29.461605,1208.4254,1065.2836,90000.063
29.487098,1255.7828,1112.3859,90000.063
29.511818,1296.3441,1152.6996,90000.063
29.536238,1341.0715,1197.1822,90000.063
29.559882,1399.5615,1255.435,90000.063
29.582607,1472.5354,1328.1807,90000.063
29.60406,1575.4703,1430.9001,90000.063
29.623236,1799.9729,1655.2099,90000.063
29.639747,2210.4927,2065.5635,90000.063
29.653255,2887.4582,2742.3931,90000.063
29.664041,4003.9244,3858.7507,90000.063
29.67222,5541.7383,5396.4822,90000.063
29.6784,6547.1627,6401.8444,90000.063
29.683626,7211.3352,7065.9642,90000.063
29.688236,7698.7497,7553.3322,90000.063
29.692772,7797.8512,7652.3879,90000.063
29.696916,8385.4754,8239.9704,90000.063
29.70108,8916.2729,8770.7259,90000.063
29.704861,9349.6711,9204.086,90000.063
29.708682,9368.734,9223.1103,90000.063
29.712403,9809.9827,9664.3215,90000.063
29.716003,9316.8033,9171.1058,90000.063
29.719637,9803.5955,9657.8613,90000.063
29.72321,9741.605,9595.8348,90000.063
29.726821,10118.202,9972.3955,90000.063
29.730234,10194.816,10048.974,90000.063
29.733685,10600.059,10454.183,90000.063
29.737028,10354.661,10208.751,90000.063
29.740478,10589.941,10443.996,90000.063
29.743921,10237.581,10091.601,90000.063
29.747373,10069.341,9923.3271,90000.063
29.751124,9436.5743,9290.5222,90000.063
29.755059,8922.8321,8776.7403,90000.063
29.758887,8830.2113,8684.0808,90000.063
29.762918,8779.3444,8633.1731,90000.063
29.766908,8843.4019,8697.1903,90000.063
29.770824,9614.8255,9468.5744,90000.063
29.774469,10094.032,9947.7442,90000.063
29.777868,10539.711,10393.389,90000.063
29.781444,10914.408,10768.05,90000.063
29.784787,10932.621,10786.229,90000.063
29.788155,10458.454,10312.027,90000.063
29.791563,10423.201,10276.74,90000.063
29.795138,9988.5859,9842.0889,90000.063
29.799013,9565.4497,9418.9135,90000.063
29.802796,9164.275,9017.7005,90000.063
29.806984,8577.8505,8431.2336,90000.063
29.811734,7442.9208,7296.2558,90000.063
29.816899,6833.3069,6686.5897,90000.063
29.822929,5838.0521,5691.2738,90000.063
29.83078,4434.2847,4287.4269,90000.063
29.841801,3196.6499,3049.6805,90000.063
29.857605,2183.8983,2036.7686,90000.063
29.879909,1493.0293,1345.6735,90000.063
29.910425,1099.7118,952.04615,90000.063
29.949645,872.27918,724.21501,90000.063
29.997067,743.8304,595.28362,90000.063
30.052185,674.33493,525.22627,90000.063
30.113882,635.11728,485.37847,90000.063
30.180136,614.92962,464.5127,90000.063
30.250435,601.35934,450.2213,90000.063
30.323595,593.2263,441.33605,90000.063
30.399889,587.74993,435.07338,90000.063
30.479065,584.01536,430.52076,90000.063
30.560639,579.8196,425.48003,90000.063
30.645127,578.05074,422.83373,90000.063
30.731946,575.74115,419.62006,90000.063
30.821853,574.41311,417.35322,90000.063
30.914138,574.37273,416.3465,90000.063
