Repository: c-earth/NiS2

File: data/1_raw/low_temp/NS_ @ 7T_low temp data1.dat
[Header]
TITLE,NS_7T
BYAPP,HeatCapacity,3.9.6,1.7
INFO,5,MASS:Sample Mass (mg)
INFO,0.5,MASSERR:Sample Mass Error (mg)
INFO,122.82,MOLWGHT:Formula Weight (g/mole)
INFO,3,ATOMS:Atoms per Formula Unit
INFO,PPMS Heat Capacity Option 3.9.6 Build 3,APPNAME
DATATYPE,TIME,1
DATATYPE,COMMENT,2
STARTUPAXIS, X, 8, LINEAR, AUTO
STARTUPAXIS, Y1, 10, LINEAR, AUTO
[Data]
Time Stamp (Seconds),Comment (),System Status (Code),Puck Temp (Kelvin),System Temp (Kelvin),Field (Oersted),Pressure (Torr),Sample Temp (Kelvin),Temp Rise (Kelvin),Samp HC (µJ/K),Samp HC Err (µJ/K),Addenda HC (µJ/K),Addenda HC Err (µJ/K),Total HC (µJ/K),Total HC Err (µJ/K),Fit Deviation (ChiSquare),Time Const tau1 (seconds),Time Const tau2 (seconds),Sample Coupling (Percent),Debye Temp (Kelvin),Debye Temp Err (Kelvin),Cal Correction (Factor),Therm Resist (Ohms),Htr Resist (Ohms),Puck Resist (Ohms),Wire Cond (W/K),Meas Time (seconds),Temp Squared (K^2),Samp HC/Temp (µJ/K/K),Addenda Offset HC (µJ/K)
3926015419.14059,Error: Temperature of platform does not match the system temperature : System = 2.0501 K;  Platform = 1.9566 K
3926015477.35471,CALFILE: C:\QDDYNA~1\HEATCA~1\TempCal\Standard\Puck1992.cal|Addenda #188 measured on 8/28/2023 from 1.8384 to 301.41 K
3926015477.36193,,1857,2.04991,2.04991,70000.375,9.8999999E-6,1.9793284,0.043878221,-0.042346871,0.01358,0.51078223,0.004109,0.46843536,0.01294,2.6242582,0.27543688,,,351.61348,,1,,,,1.7006995E-6,1.4101352,3.917741,-0.021394565,0
3926015601.69061,,1857,2.77294,2.77294,70000.234,9.8999999E-6,2.6194171,0.049237519,0.20309612,0.01735,0.64631217,0.003562,0.84940829,0.01698,2.3890133,0.36401414,,,275.92578,16.7,1,,,,2.3334486E-6,1.3771844,6.8613457,0.077534855,0
3926015727.95556,,1857,3.49579,3.49579,70000.172,9.8999999E-6,3.2808754,0.064843855,0.44768072,0.01601,0.91569562,0.01232,1.3633763,0.01023,0.1940737,0.45795858,,,265.55535,12.15,1,,,,2.9770734E-6,1.8200707,10.764144,0.1364516,0
3926015853.49362,,1857,4.21746,4.21746,70000.406,9.8999999E-6,3.9521147,0.079297073,0.66731702,0.02976,1.330012,0.02908,1.997329,0.02976,0.86904599,0.54205113,0.0015364348,98.738425,280.03148,13.57,1,,,,3.6900315E-6,2.2897929,15.619211,0.16885062,0
3926015981.23808,,1857,4.94255,4.94255,70000.328,9.8999999E-6,4.6303452,0.09028012,1.067393,0.05276,1.8971515,0.05211,2.9645445,0.008202,1.3821561,0.66312072,,,280.53914,14,1,,,,4.4705954E-6,2.7102557,21.440097,0.23052125,0
3926016106.81468,,1857,5.66351,5.66351,70000.43,9.8999999E-6,5.3153866,0.10163674,1.6869937,0.08127,2.6290717,0.07968,4.3160654,0.01599,1.4604381,0.81895677,,,276.47246,13.7,1,,,,5.2701993E-6,3.3156036,28.253335,0.31737931,0
3926016236.30571,,1857,6.38562,6.38562,70000.289,9.8999999E-6,6.0054507,0.1156583,2.5645044,0.1338,3.5290427,0.1096,6.093547,0.07677,0.54739673,0.99404181,,,271.66425,13.79,1,,,,6.1300712E-6,4.0947838,36.065438,0.42702946,0
3926016360.79895,,1857,7.10928,7.10928,70000.289,9.8999999E-6,6.6926791,0.12959827,3.7352702,0.1489,4.5925319,0.1398,8.3278021,0.05124,2.2297431,1.1923533,,,267.08374,12.56,1,,,,6.9843413E-6,4.9702091,44.791954,0.55811284,0
3926016494.99849,,1857,7.83147,7.83147,70000.477,9.8999999E-6,7.3922766,0.1433827,5.2286556,0.177,5.8459472,0.169,11.074603,0.05235,2.4894575,1.4014197,,,263.71586,11.91,1,,,,7.902417E-6,5.9617663,54.645753,0.70731331,0
3926016641.63999,,1857,8.55466,8.55466,70000.258,9.8999999E-6,8.0960364,0.1569269,7.0443548,0.2165,7.2800515,0.1951,14.324406,0.09402,2.6747015,1.6178049,,,261.50514,11.56,1,,,,8.8542238E-6,7.0070985,65.545805,0.87009921,0
3926016797.97122,,1857,9.27784,9.27784,70000.344,9.8999999E-6,8.8011659,0.1756227,9.24686,0.2215,8.8844459,0.2158,18.131306,0.2215,2.1096856,1.8475569,5.7067341E-6,99.998764,259.63525,10.93,1,,,,9.8136973E-6,8.0890243,77.460521,1.0506403,0
3926016967.90629,,1857,9.9986,9.9986,70000.18,9.8999999E-6,9.5041787,0.18462545,11.757415,0.2522,10.669202,0.2293,22.426616,0.105,2.7544825,2.0822053,,,258.80074,10.69,1,,,,1.0770608E-5,9.2377845,90.329413,1.2370784,0

File: data/1_raw/low_temp/NS_ @6T_low temp data.dat
[Header]
TITLE,NS_6T
BYAPP,HeatCapacity,3.9.6,1.7
INFO,5,MASS:Sample Mass (mg)
INFO,0.5,MASSERR:Sample Mass Error (mg)
INFO,122.82,MOLWGHT:Formula Weight (g/mole)
INFO,3,ATOMS:Atoms per Formula Unit
INFO,PPMS Heat Capacity Option 3.9.6 Build 3,APPNAME
DATATYPE,TIME,1
DATATYPE,COMMENT,2
STARTUPAXIS, X, 8, LINEAR, AUTO
STARTUPAXIS, Y1, 10, LINEAR, AUTO
[Data]
Time Stamp (Seconds),Comment (),System Status (Code),Puck Temp (Kelvin),System Temp (Kelvin),Field (Oersted),Pressure (Torr),Sample Temp (Kelvin),Temp Rise (Kelvin),Samp HC (µJ/K),Samp HC Err (µJ/K),Addenda HC (µJ/K),Addenda HC Err (µJ/K),Total HC (µJ/K),Total HC Err (µJ/K),Fit Deviation (ChiSquare),Time Const tau1 (seconds),Time Const tau2 (seconds),Sample Coupling (Percent),Debye Temp (Kelvin),Debye Temp Err (Kelvin),Cal Correction (Factor),Therm Resist (Ohms),Htr Resist (Ohms),Puck Resist (Ohms),Wire Cond (W/K),Meas Time (seconds),Temp Squared (K^2),Samp HC/Temp (µJ/K/K),Addenda Offset HC (µJ/K)
3926009867.91584,Error: Temperature of platform does not match the system temperature : System = 2.0497 K;  Platform = 1.9722 K
3926009926.6541,CALFILE: C:\QDDYNA~1\HEATCA~1\TempCal\Standard\Puck1992.cal|Addenda #187 measured on 8/24/2023 from 1.8005 to 301.49 K
3926009926.65638,,1857,2.05002,2.05002,60000.426,9.8999999E-6,1.9919615,0.044167995,0.063884021,0.01355,0.40097651,0.01226,0.46486053,0.005787,0.70183438,0.27145012,,,308.53529,29.15,1,,,,1.7125081E-6,1.3939188,3.9679107,0.032070911,0
3926010051.2697,,1857,2.77552,2.77552,60000.273,9.8999999E-6,2.6236931,0.049716281,0.20788384,0.0471,0.62398136,0.04045,0.8318652,0.02415,1.1987372,0.35827278,,,274.238,26.89,1,,,,2.3218766E-6,1.3572506,6.8837656,0.079233292,0
3926010174.96463,,1857,3.49449,3.49449,60000.453,9.8999999E-6,3.279343,0.064130014,0.44242866,0.06567,0.95515997,0.06307,1.3975886,0.01828,1.797455,0.4692654,,,266.47749,20.8,1,,,,2.9782478E-6,1.7913639,10.75409,0.13491381,0
3926010299.27439,,1857,4.21824,4.21824,60000.348,9.8999999E-6,3.9450439,0.076271705,0.82485626,0.08193,1.4049422,0.0801,2.2297984,0.08193,1.0300613,0.60414861,0.0019626091,98.620197,260.44244,16.78,1,,,,3.6979006E-6,2.346327,15.563371,0.20908671,0
3926010425.49704,,1857,4.94078,4.94078,60000.285,9.8999999E-6,4.6229452,0.090267444,1.2035931,0.09253,1.9860711,0.09199,3.1896642,0.009935,1.2071983,0.715504,,,269.10003,15.62,1,,,,4.4579265E-6,3.020743,21.371623,0.26035202,0
3926010553.30121,,1857,5.66408,5.66408,60000.164,9.8999999E-6,5.307063,0.10285923,1.6624715,0.1015,2.7088279,0.09933,4.3712994,0.02071,0.090463547,0.83030077,,,277.39013,14.81,1,,,,5.264718E-6,3.57752,28.164917,0.31325641,0
3926010682.34342,,1857,6.39758,6.39758,60000.199,9.8999999E-6,5.9947448,0.11543666,2.527127,0.1323,3.5780098,0.103,6.1051368,0.083,1.0730459,0.994714,,,272.51037,13.85,1,,,,6.1375801E-6,4.1515038,35.936966,0.42155706,0
3926010817.7812,,1857,7.11198,7.11198,60000.336,9.8999999E-6,6.6921275,0.12958325,3.7271209,0.116,4.619951,0.105,8.3470719,0.04931,1.445821,1.1910898,,,267.25622,11.85,1,,,,7.0079285E-6,4.97357,44.78457,0.55694111,0
3926010951.12405,,1857,7.83067,7.83067,60000.453,9.8999999E-6,7.3833185,0.14379134,5.1733468,0.1161,5.8239881,0.1074,10.997335,0.04404,2.0383754,1.3894534,,,264.33163,11,1,,,,7.9148643E-6,5.9554488,54.513392,0.70068043,0
3926011098.37279,,1857,8.55857,8.55857,60000.348,9.8999999E-6,8.0868834,0.1564832,7.0388324,0.1449,7.2376685,0.1126,14.276501,0.09122,0.72504904,1.6139509,,,261.27779,10.72,1,,,,8.8456847E-6,6.9472669,65.397684,0.87040112,0
3926011253.73344,,1857,9.27872,9.27872,60000.402,9.8999999E-6,8.7918099,0.17534274,9.2446435,0.1351,8.850851,0.1228,18.095495,0.1351,1.1662267,1.8435423,5.8466402E-6,99.998731,259.37997,10.16,1,,,,9.8156438E-6,8.0697546,77.295922,1.0515063,0
3926011423.67327,,1857,9.99749,9.99749,60000.164,9.8999999E-6,9.4970389,0.18405334,11.535783,0.1629,10.692027,0.1402,22.227811,0.08301,1.5622884,2.057919,,,260.25199,10.15,1,,,,1.0801111E-5,9.2177115,90.193748,1.2146716,0
