Repository: c-earth/NiS2

File: data/1_raw/coarse/NiS2_@1T_23_12_2022.dat
Time Stamp (Seconds),Comment (),System Status (Code),Puck Temp (Kelvin),System Temp (Kelvin),Field (Oersted),Pressure (Torr),Sample Temp (Kelvin),Temp Rise (Kelvin),Samp HC (µJ/K),Samp HC Err (µJ/K),Addenda HC (µJ/K),Addenda HC Err (µJ/K),Total HC (µJ/K),Total HC Err (µJ/K),Fit Deviation (ChiSquare),Time Const tau1 (seconds),Time Const tau2 (seconds),Sample Coupling (Percent),Debye Temp (Kelvin),Debye Temp Err (Kelvin),Cal Correction (Factor),Therm Resist (Ohms),Htr Resist (Ohms),Puck Resist (Ohms),Wire Cond (W/K),Meas Time (seconds),Temp Squared (K^2),Samp HC/Temp (µJ/K/K),Addenda Offset HC (µJ/K)
3880966654.63738,,1857,9.99944,9.99944,10000.36,9.8999999E-6,10.457131,0.22673495,13.586159,0.1153,14.616702,-0.103,28.202861,0.1153,0.41733659,2.3112391,0.073745647,88.005161,271.35332,2.58,1,,,,1.2601596E-5,5.0730242,109.3516,1.2992243,0
3880966783.08355,,1857,10.6778,10.6778,10000.349,9.8999999E-6,11.001304,0.20677859,15.968077,0.1538,16.566236,-0.1454,32.534313,0.1538,0.28522233,2.5547523,0.089106536,86.938365,270.50879,2.673,1,,,,1.321302E-5,4.6224782,121.02868,1.4514714,0
3880966913.02507,,1857,11.3554,11.3554,10000.36,9.8999999E-6,11.592906,0.22300431,18.77872,0.08907,18.676369,-0.05957,37.455089,0.08907,1.5258365,2.7636073,0.095457335,87.023384,270.05883,2.235,1,,,,1.4079886E-5,5.1095046,134.39548,1.6198458,0
3880967044.16131,,1857,12.0337,12.0337,10000.349,9.8999999E-6,12.202062,0.23411452,22.107964,0.1729,20.91444,0.1478,43.022404,0.1729,1.3932899,3.0049641,0.10404696,86.937498,269.19769,2.5,1,,,,1.49064E-5,5.5272147,148.89032,1.811822,0
3880967177.21918,,1857,12.712,12.712,10000.3,9.8999999E-6,12.830459,0.24911485,25.944998,0.4644,23.27081,0.4467,49.215808,0.4644,1.7131314,3.2690873,0.11338434,86.837615,268.35605,3.373,1,,,,1.5712892E-5,6.0099283,164.62067,2.0221411,0
3880967309.95905,,1857,13.39,13.39,10000.313,9.8999999E-6,13.472337,0.26245794,30.35051,0.8061,25.7752,0.7907,56.12571,0.8061,0.69609227,3.5472912,0.1223127,86.81011,267.42765,4.106,1,,,,1.6551419E-5,6.5381746,181.50385,2.2528022,0
3880967446.22658,,1857,14.0674,14.0674,10000.324,9.8999999E-6,14.127428,0.27835329,35.24516,1.127,28.400256,1.117,63.645416,1.127,6.5659228,3.8421275,0.13254921,86.685984,266.79585,4.557,1,,,,1.7374667E-5,7.0945824,199.58423,2.4948037,0
3880967584.29158,,1857,14.7454,14.7454,10000.349,9.8999999E-6,14.791728,0.2924519,40.692955,1.385,31.211463,1.371,71.904418,1.385,4.338436,4.153576,0.14349422,86.538825,266.27025,4.723,1,,,,1.8206413E-5,7.684255,218.79521,2.7510616,0
3880967723.45329,,1857,15.4237,15.4237,10000.36,9.8999999E-6,15.464176,0.30833891,46.531729,1.517,34.280038,1.508,80.811767,1.517,1.4817827,4.4523662,0.15410553,86.394634,266.2024,4.604,1,,,,1.9133853E-5,8.3071521,239.14074,3.0090015,0
3880967864.18168,,1857,16.1017,16.1017,10000.36,9.8999999E-6,16.139731,0.32325069,52.845825,1.497,37.741097,1.492,90.586921,1.497,3.7110539,4.8081105,0.17061428,85.958605,266.28362,4.243,1,,,,1.9928662E-5,8.9047323,260.49093,3.2742691,0
3880968008.15682,,1857,16.7797,16.7797,10000.373,9.8999999E-6,16.822611,0.33702307,59.361664,1.313,41.728439,1.308,101.0901,1.313,0.90990629,5.1419025,0.18653696,85.596415,266.98514,3.726,1,,,,2.0846456E-5,9.6162209,283.00025,3.528683,0
3880968153.04215,,1857,17.4575,17.4575,10000.373,9.8999999E-6,17.501782,0.35144593,66.282576,1.051,46.043419,1.041,112.326,1.051,3.0595102,5.4965187,0.20557987,85.116619,267.71892,3.196,1,,,,2.1731662E-5,10.283805,306.31237,3.7871902,0
3880968300.79624,,1857,18.1353,18.1353,10000.349,9.8999999E-6,18.182553,0.36602557,73.749243,0.8063,50.62576,0.7841,124.375,0.8063,6.1029581,5.876769,0.22711479,84.58549,268.38195,2.776,1,,,,2.2578208E-5,10.993037,330.60523,4.0560445,0
3880968450.53022,,1857,18.8134,18.8134,10000.336,9.8999999E-6,18.862529,0.37933885,81.81521,0.6432,55.423252,0.6107,137.23846,0.6432,5.3594218,6.2725882,0.24972961,84.072917,268.91203,2.514,1,,,,2.3417724E-5,11.753538,355.79498,4.3374466,0
3880968603.43455,,1857,19.4914,19.4914,10000.373,9.8999999E-6,19.543277,0.39382813,90.608457,0.5422,60.502344,0.5075,151.1108,0.5422,4.7028608,6.6952659,0.27366935,83.589272,269.24306,2.355,1,,,,2.4236066E-5,12.545176,381.93967,4.6362981,0
3880968758.45093,,1857,20.1694,20.1694,10000.36,9.8999999E-6,20.22636,0.40821658,99.804416,0.474,66.063775,0.4393,165.86819,0.474,1.1602587,7.1256525,0.3003771,83.042948,269.75108,2.254,1,,,,2.5080411E-5,13.390532,409.10564,4.9343736,0
3880968917.13479,,1857,20.8473,20.8473,10000.373,9.8999999E-6,20.908033,0.42166471,109.73145,0.4322,72.152109,0.3806,181.88356,0.4322,2.4405821,7.5949055,0.33141312,82.423712,270.08006,2.19,1,,,,2.5898913E-5,14.251305,437.14584,5.2482915,0
3880969078.13617,,1857,21.5253,21.5253,10000.349,9.8999999E-6,21.590584,0.43515457,120.59613,0.4217,78.537081,0.3358,199.13321,0.4217,2.0318389,8.0899833,0.36382485,81.840779,270.14505,2.157,1,,,,2.6720698E-5,15.189811,466.15331,5.5855893,0
3880969243.73433,,1857,22.2033,22.2033,10000.349,9.8999999E-6,22.271937,0.44712998,132.93162,0.4402,84.912445,0.3166,217.84406,0.4402,2.3298188,8.647131,0.39779737,81.311791,269.62261,2.145,1,,,,2.746249E-5,16.179967,496.03918,5.96857,0
3880969410.43087,,1857,22.8812,22.8812,10000.385,9.8999999E-6,22.955623,0.46272951,147.22126,0.4357,90.937897,0.3314,238.15915,0.4357,1.4350556,9.2359866,0.42754938,80.973407,268.40419,2.115,1,,,,2.8224888E-5,17.294262,526.96061,6.4132983,0
3880969582.19952,,1857,23.5594,23.5594,10000.349,9.8999999E-6,23.638288,0.47589744,163.83528,0.4853,96.812268,0.3693,260.64755,0.4853,1.8071216,9.8995569,0.45738759,80.691972,266.44742,2.114,1,,,,2.8951605E-5,18.471973,558.76867,6.9309284,0
3880969759.53227,,1857,24.2372,24.2372,10000.373,9.8999999E-6,24.320665,0.48939618,182.65539,0.577,102.74452,0.413,285.39991,0.577,1.8398674,10.633627,0.48818949,80.431523,264.04474,2.142,1,,,,2.9656919E-5,19.799114,591.49474,7.5102959,0
3880969939.79948,,1857,24.9149,24.9149,10000.349,9.8999999E-6,25.00374,0.50180418,204.59025,0.6591,108.93848,0.4482,313.52873,0.6591,1.8814772,11.457569,0.5197879,80.203323,260.95098,2.133,1,,,,3.0393014E-5,21.267253,625.18703,8.1823859,0
3880970127.51621,,1857,25.5933,25.5933,10000.349,9.8999999E-6,25.686689,0.51424423,230.74751,0.7087,115.33471,0.4746,346.08223,0.7087,1.2682408,12.432711,0.55391599,79.987301,256.95653,2.114,1,,,,3.1094672E-5,22.915138,659.806,8.9831551,0
3880970319.77596,,1857,26.271,26.271,10000.385,9.8999999E-6,26.368051,0.52555757,262.94952,0.8487,121.86886,0.4964,384.81838,0.8487,1.3565415,13.619051,0.59085807,79.778005,251.73923,2.121,1,,,,3.1771518E-5,24.865421,695.27412,9.9722774,0
3880970521.03745,,1857,26.949,26.949,10000.349,9.8999999E-6,27.049899,0.53457079,304.89281,1.008,128.49272,0.5178,433.38553,1.008,1.3136221,15.16677,0.63315897,79.541503,244.68464,2.117,1,,,,3.2392904E-5,27.238102,731.69706,11.271495,0
3880970732.302,,1857,27.6273,27.6273,10000.324,9.8999999E-6,27.729787,0.54095452,364.70669,1.41,135.1731,0.5419,499.87979,1.41,2.0296445,17.377498,0.68006976,79.364199,234.536,2.15,1,,,,3.2934038E-5,30.333539,768.94106,13.152164,0
3880970959.63613,,1857,28.3047,28.3047,10000.336,9.8999999E-6,28.405784,0.53784968,464.40749,2.354,141.95863,0.5717,606.36613,2.354,3.2675292,21.12572,0.74068194,79.1344,218.49533,2.233,1,,,,3.3330487E-5,34.754996,806.88856,16.349047,0
3880971455.21311,,1857,28.9835,28.9835,10000.36,9.8999999E-6,29.149716,0.61440165,763.41501,11.11,149.46375,0.6122,912.87876,11.11,1276.4333,31.177192,0.82640516,78.141209,180.01109,3.049,1,,,,3.5197052E-5,62.252441,849.70593,26.18945,0
3880979086.978,,1857,29.6607,29.6607,10000.422,9.8999999E-6,29.693943,0.25249648,1919.4486,115.7,154.53898,0.6411,2073.9875,115.7,55.6046,32.586412,0.59447049,59.930859,94.931858,9.226,1,,,,0.00010118208,81.963504,881.73025,64.641081,0
3880979550.02873,,1857,30.3392,30.3392,10000.409,9.8999999E-6,30.503469,0.63937489,321.34839,0.8459,163.71737,0.6865,485.06577,0.8459,3.6220356,14.887789,0.67746409,79.734997,270.60132,2.295,1,,,,3.6410451E-5,30.150154,930.4616,10.534815,0
3880979760.45033,,1857,31.0174,31.0174,10000.385,9.8999999E-6,31.175012,0.65488998,312.59623,0.9167,171.06054,0.7105,483.65677,0.9167,0.4138253,14.72425,0.69694958,79.581681,279.40969,2.389,1,,,,3.6563937E-5,29.775578,971.88138,10.027141,0
3880979969.49946,,1857,31.6951,31.6951,10000.349,9.8999999E-6,31.853832,0.66545826,313.5545,0.9727,178.57552,0.7281,492.13002,0.9727,0.53213053,14.731128,0.71187795,79.5031,285.17003,2.458,1,,,,3.7102124E-5,29.4485,1014.6666,9.843541,0
3880980177.55841,,1857,32.3726,32.3726,10000.396,9.8999999E-6,32.534081,0.67554534,318.91801,1.007,186.21484,0.7467,505.13285,1.007,0.42179981,14.840198,0.72576469,79.467322,289.43164,2.507,1,,,,3.7744825E-5,29.462256,1058.4664,9.8025826,0
3880980385.08823,,1857,33.051,33.051,10000.373,9.8999999E-6,33.213171,0.68631941,327.72595,1.065,193.9381,0.7735,521.66406,1.065,0.42143327,15.123478,0.74433989,79.446865,292.48815,2.557,1,,,,3.8218722E-5,29.680396,1103.1147,9.8673492,0
3880980594.45497,,1857,33.7284,33.7284,10000.409,9.8999999E-6,33.896681,0.70069728,338.1893,1.073,201.77402,0.8108,539.96332,1.073,0.33265636,15.424972,0.76219038,79.432073,295.01192,2.586,1,,,,3.8767334E-5,30.246956,1148.985,9.9770624,0
3880980808.10725,,1857,34.4068,34.4068,10000.396,9.8999999E-6,34.579586,0.71453904,350.17825,1.091,209.73473,0.8567,559.91297,1.091,0.2163104,15.762382,0.77958726,79.444115,297.02654,2.616,1,,,,3.9325449E-5,30.849945,1195.7477,10.126733,0
3880981023.50101,,1857,35.0847,35.0847,10000.396,9.8999999E-6,35.262493,0.72687308,363.85799,1.17,217.89867,0.9037,581.75666,1.17,0.22816836,16.155079,0.79913008,79.439939,298.51226,2.662,1,,,,3.9867842E-5,31.524764,1243.4434,10.318555,0
3880981240.11254,,1857,35.7622,35.7622,10000.409,9.8999999E-6,35.946278,0.7400667,379.40345,1.274,226.21777,0.9421,605.62122,1.274,0.29516994,16.603206,0.82040091,79.427088,299.45993,2.711,1,,,,4.0398804E-5,32.310157,1292.1349,10.554735,0
3880981461.75915,,1857,36.4409,36.4409,10000.445,9.8999999E-6,36.629235,0.75299478,397.63439,1.36,234.72908,0.9665,632.36347,1.36,0.38883701,17.134635,0.84378858,79.415371,299.65526,2.75,1,,,,4.0906319E-5,33.206413,1341.7009,10.855656,0
3880981685.3597,,1857,37.1183,37.1183,10000.445,9.8999999E-6,37.313435,0.76516235,419.40386,1.426,243.42506,0.9856,662.82893,1.426,0.37975639,17.761122,0.87012947,79.381266,298.94465,2.777,1,,,,4.1423207E-5,34.26927,1392.2924,11.240023,0
3880981912.01991,,1857,37.797,37.797,10000.396,9.8999999E-6,38.000335,0.79275435,425.63837,2.492,252.2465,1.011,677.88487,2.492,2.41294,17.857928,0.87107778,79.641865,302.67829,3.114,1,,,,4.2003671E-5,35.522244,1444.0255,11.200911,0
3880982142.41621,,1857,38.4747,38.4747,10000.396,9.8999999E-6,38.727065,0.88686673,333.43819,1.196,261.54095,1.053,594.97914,1.196,0.095289294,15.094184,0.80011918,79.809503,338.84703,3.015,1,,,,4.2740693E-5,35.715856,1499.7855,8.6099526,0
3880982351.00683,,1857,39.1517,39.1517,10000.396,9.8999999E-6,39.366275,0.8172398,333.90438,1.312,270.10499,1.097,604.00938,1.312,0.176334,15.158069,0.82123342,79.535436,344.25949,3.108,1,,,,4.3176062E-5,30.188368,1549.7036,8.4819908,0
3880982559.01284,,1857,39.8305,39.8305,10000.105,9.8999999E-6,40.046977,0.8265254,340.48574,1.377,279.29465,1.142,619.7804,1.377,0.22931245,15.381374,0.83958755,79.454572,347.65344,3.165,1,,,,4.3636344E-5,30.316139,1603.7604,8.5021584,0
3880982769.0402,,1857,40.5078,40.5078,10000.105,9.8999999E-6,40.729821,0.83908976,348.76652,1.423,288.75007,1.177,637.5166,1.423,0.19909603,15.622221,0.85446338,79.457108,350.39007,3.21,1,,,,4.4164646E-5,30.762749,1658.9183,8.562928,0
3880982981.65166,,1857,41.1864,41.1864,10000.095,9.8999999E-6,41.412883,0.85239853,358.12113,1.439,298.35133,1.204,656.47246,1.439,0.17333807,15.898968,0.87070512,79.460161,352.70796,3.242,1,,,,4.4666584E-5,31.244442,1715.0269,8.6475778,0
3880983194.66487,,1857,41.8639,41.8639,10000.118,9.8999999E-6,42.094642,0.86508328,368.15907,1.471,308.13975,1.228,676.29883,1.471,0.17846348,16.192798,0.88808008,79.452407,354.75306,3.276,1,,,,4.5168071E-5,31.797936,1771.9589,8.7459842,0
3880983409.63272,,1857,42.5424,42.5424,10000.095,9.8999999E-6,42.777301,0.87916541,378.62608,1.508,317.99905,1.252,696.62513,1.508,0.18772713,16.496935,0.90541369,79.453416,356.64907,3.313,1,,,,4.5656913E-5,32.385596,1829.8975,8.8510978,0
3880983628.44818,,1857,43.2196,43.2196,10000.082,9.8999999E-6,43.460973,0.89315188,389.44043,1.549,328.0222,1.275,717.46263,1.549,0.19155347,16.799374,0.9221972,79.461895,358.43037,3.35,1,,,,4.6165167E-5,32.993869,1888.8562,8.9606929,0
3880983848.19352,,1857,43.8978,43.8978,10000.045,9.8999999E-6,44.143068,0.90562749,400.68126,1.594,338.28153,1.297,738.96279,1.594,0.21868134,17.108816,0.93921822,79.471196,360.05183,3.388,1,,,,4.667909E-5,33.598747,1948.6105,9.0768783,0
3880984072.42358,,1857,44.5759,44.5759,10000.13,9.8999999E-6,44.826799,0.9192101,412.39963,1.621,348.74006,1.318,761.13968,1.621,0.18433411,17.449391,0.95853019,79.465644,361.52756,3.419,1,,,,4.7137643E-5,34.217631,2009.4419,9.1998456,0
3880984296.65774,,1857,45.2534,45.2534,10000.105,9.8999999E-6,45.50918,0.93216698,424.06093,1.653,359.41981,1.339,783.48074,1.653,0.1894361,17.761709,0.97563938,79.476221,363.02021,3.453,1,,,,4.7658257E-5,34.898781,2071.0855,9.3181404,0
3880984522.90631,,1857,45.9316,45.9316,10000.13,9.8999999E-6,46.191436,0.94560818,436.31336,1.679,370.16076,1.365,806.47412,1.679,0.17371271,18.107302,0.99523999,79.468259,364.32059,3.484,1,,,,4.8119343E-5,35.523418,2133.6487,9.4457631,0
3880984751.75617,,1857,46.6095,46.6095,10000.118,9.8999999E-6,46.874424,0.95961145,448.5295,1.719,380.99574,1.397,829.52524,1.719,0.17686739,18.426149,1.0115719,79.496258,365.64814,3.52,1,,,,4.8627632E-5,36.214605,2197.2116,9.568747,0
3880984983.18164,,1857,47.2875,47.2875,10000.13,9.8999999E-6,47.556598,0.9717759,461.19618,1.767,392.02092,1.432,853.2171,1.767,0.17819204,18.770724,1.0302794,79.503015,366.83098,3.559,1,,,,4.9094477E-5,36.852298,2261.63,9.6978379,0
3880985215.61489,,1857,47.9654,47.9654,10000.118,9.8999999E-6,48.239989,0.98573912,473.88744,1.829,403.21654,1.47,877.10398,1.829,0.17594211,19.113913,1.0493743,79.502481,368.02427,3.603,1,,,,4.9559516E-5,37.541448,2327.0965,9.8235397,0
3880985450.56311,,1857,48.6429,48.6429,10000.118,9.8999999E-6,48.921675,0.99940499,486.68559,1.883,414.64303,1.508,901.32862,1.883,0.19560408,19.455694,1.0684988,79.501349,369.17797,3.644,1,,,,5.0029532E-5,38.227826,2393.3303,9.9482609,0
3880985687.21871,,1857,49.3211,49.3211,10000.118,9.8999999E-6,49.60478,1.0117524,499.68117,1.917,426.39313,1.542,926.07431,1.917,0.18067064,19.80378,1.0885919,79.490602,370.28729,3.68,1,,,,5.0496766E-5,38.911389,2460.6342,10.073246,0
3880985925.64549,,1857,49.9994,49.9994,10000.203,9.8999999E-6,50.28718,1.0255288,512.59723,1.957,438.25725,1.571,950.85449,1.957,0.16155427,20.148311,1.1076805,79.495918,371.42052,3.718,1,,,,5.095348E-5,39.60756,2528.8005,10.193398,0

File: data/1_raw/coarse/NiS2_@2T_23_12_2022.dat
Time Stamp (Seconds),Comment (),System Status (Code),Puck Temp (Kelvin),System Temp (Kelvin),Field (Oersted),Pressure (Torr),Sample Temp (Kelvin),Temp Rise (Kelvin),Samp HC (µJ/K),Samp HC Err (µJ/K),Addenda HC (µJ/K),Addenda HC Err (µJ/K),Total HC (µJ/K),Total HC Err (µJ/K),Fit Deviation (ChiSquare),Time Const tau1 (seconds),Time Const tau2 (seconds),Sample Coupling (Percent),Debye Temp (Kelvin),Debye Temp Err (Kelvin),Cal Correction (Factor),Therm Resist (Ohms),Htr Resist (Ohms),Puck Resist (Ohms),Wire Cond (W/K),Meas Time (seconds),Temp Squared (K^2),Samp HC/Temp (µJ/K/K),Addenda Offset HC (µJ/K)
3881131719.50946,,1857,10.9998,10.9998,20000.055,9.8999999E-6,11.171534,0.248022,16.748411,0.07896,17.008312,0.06281,33.756723,0.07896,1.8716216,2.6016287,0.085673489,87.612022,270.36035,2.235,1,,,,1.3442805E-5,6.0851949,124.80317,1.4992043,0
3881131851.23313,,1857,11.7955,11.7955,20000.066,9.8999999E-6,11.893954,0.22641645,20.263149,0.09471,19.823858,0.07069,40.087007,0.09471,0.22334734,2.9164739,0.10404682,86.604397,270.13346,2.23,1,,,,1.4309197E-5,5.2032574,141.46613,1.7036512,0
3881131983.85258,,1857,12.5921,12.5921,20000.211,9.8999999E-6,12.657144,0.24486607,24.371337,0.09383,23.026052,0.06108,47.397389,0.09383,2.0265576,3.2049639,0.11487504,86.501411,270.31077,2.158,1,,,,1.54226E-5,5.8329478,160.2033,1.9255004,0
3881132117.37401,,1857,13.3877,13.3877,20000.031,9.8999999E-6,13.431401,0.25937557,29.043415,0.1127,26.575651,0.05577,55.619066,0.1127,2.0689806,3.5484858,0.13217612,85.950753,270.55664,2.163,1,,,,1.6400967E-5,6.4099277,180.40254,2.1623518,0
3881132254.03909,,1857,14.1837,14.1837,19999.98,9.8999999E-6,14.2178,0.27789373,34.341662,0.159,30.446782,0.07057,64.788445,0.159,7.6652863,3.8928492,0.14820212,85.597718,270.83728,2.232,1,,,,1.746244E-5,7.0969716,202.14584,2.4153991,0
3881132391.44986,,1857,14.9795,14.9795,20000.043,9.8999999E-6,15.009108,0.2934293,40.167626,0.1786,34.653893,0.09438,74.821519,0.1786,5.1863625,4.2510063,0.16700805,85.100917,271.35656,2.22,1,,,,1.8527302E-5,7.7856984,225.27333,2.6762167,0
3881132533.25443,,1857,15.7755,15.7755,20000.066,9.8999999E-6,15.805201,0.31146498,46.617142,0.2367,39.13413,0.1143,85.751271,0.2367,7.8703855,4.6307171,0.18630042,84.691255,271.90649,2.282,1,,,,1.9551052E-5,8.5020125,249.80439,2.949481,0
3881132678.05946,,1857,16.5715,16.5715,20000.236,9.8999999E-6,16.608862,0.32886337,53.763025,0.1604,43.914384,0.123,97.677408,0.1604,1.9712393,5.0220971,0.20670838,84.276466,272.45467,2.1,1,,,,2.0598973E-5,9.2614343,275.85429,3.2370083,0
3881132823.409,,1857,17.3673,17.3673,20000.199,9.8999999E-6,17.407918,0.34637242,61.601561,0.1623,48.929693,0.1282,110.53125,0.1623,2.2385504,5.4326239,0.22900873,83.82369,272.87838,2.073,1,,,,2.1622585E-5,10.044194,303.03561,3.5387092,0
3881132972.08912,,1857,18.1635,18.1635,20000.189,9.8999999E-6,18.207357,0.36113794,70.471215,0.1988,54.271404,0.1517,124.74262,0.1988,1.0398603,5.8893836,0.25412412,83.346181,272.86557,2.092,1,,,,2.2596834E-5,10.865248,331.50787,3.8704801,0
3881133122.66358,,1857,18.9595,18.9595,20000.211,9.8999999E-6,19.008976,0.37850462,80.136424,0.2418,59.888827,0.1858,140.02525,0.2418,1.982215,6.3429272,0.27875127,82.929432,272.88812,2.114,1,,,,2.3637646E-5,11.778767,361.34118,4.2157149,0
3881133275.2102,,1857,19.7551,19.7551,20000.031,9.8999999E-6,19.809208,0.39458774,90.905248,0.3092,65.76206,0.2037,156.66731,0.3092,2.4735332,6.8456483,0.30634542,82.482834,272.60741,2.151,1,,,,2.4604772E-5,12.685854,392.40471,4.5890401,0
3881133433.73209,,1857,20.5512,20.5512,20000.006,9.8999999E-6,20.609582,0.41123188,102.79425,0.3234,71.85278,0.2142,174.64703,0.3234,2.8981921,7.3771271,0.33501841,82.061607,272.14616,2.13,1,,,,2.5559361E-5,13.691297,424.75488,4.9876921,0
3881133594.62793,,1857,21.347,21.347,19999.959,9.8999999E-6,21.409913,0.42756015,116.09282,0.3366,78.111632,0.2411,194.20445,0.3366,1.1176885,7.9550375,0.36509596,81.668187,271.35314,2.11,1,,,,2.6473548E-5,14.754254,458.38436,5.4223863,0
3881133758.08363,,1857,22.1427,22.1427,20000.225,9.8999999E-6,22.21113,0.44386005,131.12866,0.3732,84.587929,0.275,215.71659,0.3732,1.1208399,8.6003704,0.3979693,81.266405,270.1361,2.106,1,,,,2.7332206E-5,15.910075,493.33429,5.9037367,0
3881133925.62768,,1857,22.9389,22.9389,20000.236,9.8999999E-6,23.012626,0.46002194,148.09458,0.4426,91.330579,0.2984,239.42516,0.4426,1.0456096,9.2783287,0.43025725,80.929559,268.52783,2.12,1,,,,2.8255663E-5,17.200741,529.58095,6.4353621,0
3881134097.65052,,1857,23.7344,23.7344,20000.043,9.8999999E-6,23.814882,0.47655417,167.76844,0.4981,98.267543,0.3233,266.03598,0.4981,0.93172735,10.079981,0.46713987,80.566851,266.25658,2.117,1,,,,2.906031E-5,18.556657,567.14859,7.0446891,0
3881134275.09979,,1857,24.5307,24.5307,20000.211,9.8999999E-6,24.615814,0.49162518,190.95661,0.5529,105.39785,0.3635,296.35447,0.5529,0.99999832,10.97646,0.50362628,80.286844,263.1579,2.107,1,,,,2.9898801E-5,20.159963,605.93828,7.7574772,0
3881134461.12158,,1857,25.3266,25.3266,20000.248,9.8999999E-6,25.417164,0.50641945,218.95734,0.68,112.73221,0.4014,331.68954,0.68,1.101032,12.020744,0.54222673,80.014428,259.01787,2.121,1,,,,3.0755427E-5,21.95292,646.03223,8.6145464,0
3881134653.56467,,1857,26.1225,26.1225,20000.273,9.8999999E-6,26.217982,0.51929471,254.0378,0.7824,120.33808,0.4248,374.37588,0.7824,0.90482133,13.339178,0.58597641,79.74439,253.42983,2.111,1,,,,3.1518729E-5,24.041488,687.3826,9.6894488,0
3881134855.15892,,1857,26.9183,26.9183,20000.189,9.8999999E-6,27.017342,0.53117782,300.92268,1.05,128.05104,0.4561,428.97372,1.05,1.1108994,15.066119,0.63330483,79.505346,245.57334,2.136,1,,,,3.2265177E-5,26.678357,729.93677,11.13813,0
3881135069.4481,,1857,27.7147,27.7147,20000.211,9.8999999E-6,27.814128,0.53648785,371.15328,1.458,135.84775,0.5084,507.00103,1.458,1.3760505,17.677395,0.68918873,79.28303,233.67805,2.156,1,,,,3.2884986E-5,30.132238,773.6257,13.344056,0
3881135301.96796,,1857,28.51,28.51,20000.225,9.8999999E-6,28.605088,0.52671467,503.04601,2.857,143.83676,0.5569,646.88277,2.857,2.6207967,22.67351,0.76398664,79.024756,212.93675,2.282,1,,,,3.3297258E-5,35.354791,818.25107,17.585893,0
3881137025.35052,,1857,28.9999,28.9999,20000.225,9.8999999E-6,29.176589,0.61145482,756.82632,10.66,149.67734,0.5808,906.50365,10.66,1066.0388,31.061147,0.83369293,78.018301,180.94019,3.01,1,,,,3.5107243E-5,61.038595,851.27332,25.939507,0
3881138788.85658,,1857,29.7244,29.7244,20000.031,9.8999999E-6,29.823034,0.66363649,996.66986,106.3,156.19844,0.6056,1152.8683,106.3,2638.652,34.336317,0.61037059,83.180067,160.07173,11.16,1,,,,3.8756348E-5,86.884706,889.41336,33.419466,0
3881139262.63823,,1857,30.4483,30.4483,20000.006,9.8999999E-6,30.617687,0.64077043,318.58635,0.8968,164.75795,0.6492,483.3443,0.8968,4.7043456,14.789415,0.68115126,79.627525,272.4883,2.326,1,,,,3.6511509E-5,29.908376,937.44279,10.405304,0
3881139470.87809,,1857,31.1726,31.1726,20000.055,9.8999999E-6,31.331429,0.65611137,312.83024,0.9226,172.46856,0.6898,485.2988,0.9226,0.39914952,14.743568,0.7026263,79.507406,280.73374,2.403,1,,,,3.6638738E-5,29.578829,981.65843,9.9845506,0
3881139679.00482,,1857,31.8953,31.8953,20000.066,9.8999999E-6,32.059325,0.66912323,315.19999,0.9978,180.62061,0.7199,495.82061,0.9978,0.37886919,14.779089,0.71791712,79.448406,286.45308,2.478,1,,,,3.7255975E-5,29.487136,1027.8003,9.8317727,0
3881139887.29977,,1857,32.6197,32.6197,20000.225,9.8999999E-6,32.783995,0.67976042,322.36482,1.061,188.93376,0.7457,511.29859,1.061,0.45290482,14.975571,0.73533793,79.415577,290.49037,2.536,1,,,,3.7862557E-5,29.558178,1074.7903,9.8329941,0
3881140098.65094,,1857,33.3433,33.3433,20000.236,9.8999999E-6,33.510281,0.69356508,331.94131,1.127,197.17291,0.7815,529.11422,1.127,0.41568179,15.240667,0.75262224,79.408771,293.69694,2.59,1,,,,3.8465436E-5,29.951141,1122.9389,9.905656,0
3881140310.99177,,1857,34.0685,34.0685,20000.26,9.8999999E-6,34.239354,0.70614685,343.87796,1.265,205.48689,0.832,549.36485,1.265,0.64063744,15.568872,0.77141413,79.38827,296.12845,2.661,1,,,,3.9084172E-5,30.481333,1172.3334,10.043354,0
3881140525.11796,,1857,34.7928,34.7928,20000.225,9.8999999E-6,34.966689,0.72038724,358.45411,1.284,213.99402,0.8932,572.44812,1.284,0.44659147,16.042177,0.79460305,79.387387,297.70134,2.688,1,,,,3.9527706E-5,31.137744,1222.6694,10.251302,0
3881140743.40045,,1857,35.5173,35.5173,20000.055,9.8999999E-6,35.698453,0.73643529,374.27326,1.262,222.86554,0.9499,597.1388,1.262,0.20041997,16.494455,0.81662105,79.376229,298.95612,2.7,1,,,,4.0112099E-5,32.084354,1274.3795,10.484299,0
3881140964.62516,,1857,36.2414,36.2414,20000.225,9.8999999E-6,36.428537,0.75016182,392.60689,1.359,231.94125,0.9753,624.54815,1.359,0.28047269,17.019474,0.84048,79.363748,299.49083,2.745,1,,,,4.0685113E-5,32.98891,1327.0383,10.777454,0
3881141187.99874,,1857,36.965,36.965,20000.189,9.8999999E-6,37.158042,0.76301218,414.33308,1.496,241.15771,0.975,655.49079,1.496,0.40330878,17.642019,0.86748284,79.328676,299.1289,2.795,1,,,,4.124676E-5,34.038947,1380.7201,11.150563,0
3881141417.16769,,1857,37.6897,37.6897,20000.225,9.8999999E-6,37.887749,0.77569811,440.90525,1.569,250.46746,0.9904,691.37271,1.569,0.38769618,18.438732,0.89994989,79.275023,297.58246,2.819,1,,,,4.1711176E-5,35.284037,1435.4815,11.637146,0
3881141651.17906,,1857,38.4138,38.4138,20000.236,9.8999999E-6,38.671472,0.90105705,335.33074,1.234,260.35719,1.036,595.68793,1.234,0.14139472,15.170415,0.79749204,79.919112,337.64303,3.019,1,,,,4.2581965E-5,36.877464,1495.4827,8.6712692,0
3881141860.49264,,1857,39.1377,39.1377,20000.225,9.8999999E-6,39.351904,0.81944691,334.33976,1.404,269.54194,1.07,603.8817,1.404,0.39275644,15.202412,0.82604298,79.462513,343.96567,3.14,1,,,,4.3066753E-5,30.34083,1548.5724,8.496152,0
3881142070.02914,,1857,39.8617,39.8617,20000.176,9.8999999E-6,40.077816,0.82819066,341.0746,1.458,279.52012,1.08,620.59472,1.458,0.42096528,15.40311,0.84103765,79.444236,347.69489,3.196,1,,,,4.3637004E-5,30.404824,1606.2314,8.5103089,0
3881142281.38242,,1857,40.5858,40.5858,20000.189,9.8999999E-6,40.804456,0.84007858,350.0921,1.499,289.66455,1.096,639.75665,1.499,0.43821865,15.677521,0.85958302,79.40675,350.52865,3.24,1,,,,4.4176362E-5,30.806219,1665.0036,8.5797517,0
3881142496.73647,,1857,41.31,41.31,20000.26,9.8999999E-6,41.534775,0.85483081,360.29914,1.425,299.81093,1.137,660.11007,1.425,0.19940077,15.986898,0.87790789,79.401942,352.93085,3.24,1,,,,4.4683413E-5,31.355042,1725.1375,8.674638,0
3881142711.6729,,1857,42.0336,42.0336,20000.211,9.8999999E-6,42.263574,0.87002346,371.28032,1.448,310.09408,1.178,681.3744,1.448,0.1679083,16.309148,0.89680864,79.392128,355.02729,3.272,1,,,,4.5202248E-5,31.973796,1786.2097,8.7848774,0
3881142928.45949,,1857,42.7582,42.7582,20000.164,9.8999999E-6,42.991719,0.88358839,382.68421,1.496,320.73278,1.196,703.41699,1.496,0.15421433,16.630908,0.91510269,79.394596,356.96721,3.313,1,,,,4.575032E-5,32.618295,1848.2879,8.9013472,0
3881143147.98166,,1857,43.4821,43.4821,20000.189,9.8999999E-6,43.722242,0.89830557,394.44787,1.524,331.56696,1.214,726.01483,1.524,0.17397297,16.963561,0.93306397,79.414542,358.80238,3.348,1,,,,4.6280331E-5,33.261817,1911.6345,9.0216753,0
3881143369.42617,,1857,44.2065,44.2065,19999.994,9.8999999E-6,44.450789,0.91181045,406.6924,1.589,342.52502,1.262,749.21742,1.589,0.16432456,17.305085,0.9522448,79.41486,360.45884,3.394,1,,,,4.6810581E-5,33.927122,1975.8726,9.149273,0
3881143627.86545,,1857,44.9996,44.9996,20000.139,9.8999999E-6,45.201111,0.80697176,418.61322,1.502,354.09597,1.32,772.70919,1.502,5.1906443,17.47322,0.96144356,79.434474,362.40797,3.391,1,,,,4.7795167E-5,27.34078,2043.1404,9.2611268,0
3881143995.84597,,1857,47.5007,47.5007,20000.211,9.8999999E-6,47.731958,0.93154905,465.66393,1.877,394.64808,1.366,860.31201,1.877,0.17886266,18.958593,1.0424715,79.45564,366.74907,3.598,1,,,,4.9033185E-5,34.946441,2278.3398,9.7558102,0
3881144389.07495,,1857,50.0004,50.0004,20000.139,9.8999999E-6,50.249203,0.98793993,513.35632,1.997,437.15591,1.499,950.51224,1.997,0.11942939,20.240119,1.1154587,79.431914,370.91085,3.725,1,,,,5.073338E-5,37.917186,2524.9824,10.216208,0
