Repository: c-earth/NiS2

File: data/2_clean/coarse_wide/NiS2_0T_coarse_wide.dat
Time Stamp (Seconds),Comment (),System Status (Code),Puck Temp (Kelvin),System Temp (Kelvin),Field (Oersted),Pressure (Torr),Sample Temp (Kelvin),Temp Rise (Kelvin),Samp HC (�J/K),Samp HC Err (�J/K),Addenda HC (�J/K),Addenda HC Err (�J/K),Total HC (�J/K),Total HC Err (�J/K),Fit Deviation (ChiSquare),Time Const tau1 (seconds),Time Const tau2 (seconds),Sample Coupling (Percent),Debye Temp (Kelvin),Debye Temp Err (Kelvin),Cal Correction (Factor),Therm Resist (Ohms),Htr Resist (Ohms),Puck Resist (Ohms),Wire Cond (W/K),Meas Time (seconds),Temp Squared (K^2),Samp HC/Temp (�J/K/K),Addenda Offset HC (�J/K)
3880191123.07729,CALFILE: C:\QDDYNA~1\HEATCA~1\TempCal\Standard\Puck1992.cal|Addenda #161 measured on 12/13/2022 from 9.7908 to 302.46 K
3880191123.079,,1857,300.003,300.003,0.21827143,9.8999999E-6,301.96555,5.0970081,3117.4888,13.68,9460.1183,8.404,12577.607,10.8,0.39291681,42.442374,,,50.292449,1.616E4,1,,,,0.00029634552,84.470455,91183.195,10.323988,0
3880191880.41236,,1857,295.795,295.795,0.29102859,9.8999999E-6,297.97726,5.0274253,3078.7256,13.31,9363.5914,9.152,12442.317,9.669,0.016595136,42.259304,,,48.604067,1.761E4,1,,,,0.00029442787,84.884748,88790.447,10.332082,0
3880192683.84448,,1857,291.591,291.591,0.36378571,9.8999999E-6,293.72936,4.9324657,3066.8518,13.16,9272.2826,9.552,12339.134,9.045,0.021443231,43.003899,,,677.45151,1.721E4,1,,,,0.0002869306,84.518609,86276.936,10.44108,0
3880193497.61836,,1857,287.387,287.387,0.31528097,9.8999999E-6,289.51393,4.8911366,3056.3755,13.43,9181.5335,9.679,12237.909,9.305,0.024470765,43.656565,,,-49.425666,1.879E4,1,,,,0.00028032231,86.007797,83818.315,10.55692,0
3880194317.95323,,1857,283.179,283.179,0.31528097,9.8999999E-6,285.30527,4.851251,3031.7516,13.47,9065.3319,9.873,12097.084,9.16,0.024842848,44.137385,,,88.401186,2.452E4,1,,,,0.00027407794,87.31313,81399.096,10.626343,0
3880195141.78263,,1857,278.977,278.977,0.35165954,9.8999999E-6,281.09111,4.8064489,3014.4022,13.48,8917.3035,10.19,11931.706,8.817,0.019784319,44.565664,,,129.17128,2.573E4,1,,,,0.00026773315,88.27477,79012.212,10.723933,0
3880196013.97753,,1857,274.767,274.767,0.32740715,9.8999999E-6,276.84101,4.7635058,3003.3589,13.26,8765.2064,10.18,11768.565,8.491,0.024100887,45.150021,,,147.79068,2.488E4,1,,,,0.00026065471,89.131327,76640.947,10.848678,0
3880196893.52143,,1857,270.565,270.565,0.2667762,9.8999999E-6,272.62227,4.7213726,2983.544,12.67,8625.0593,9.844,11608.603,7.977,0.019532215,45.631172,,,176.3474,1.298E4,1,,,,0.00025440073,90.300041,74322.904,10.943875,0
3880197777.59014,,1857,266.356,266.356,0.25465,9.8999999E-6,268.40694,4.6711492,2965.012,12.59,8489.44,9.665,11454.452,8.065,0.017108616,46.101139,,,198.03348,277.3,1,,,,0.00024846353,91.262344,72042.288,11.046704,0
3880198670.49441,,1857,262.152,262.152,0.27890238,9.8999999E-6,264.18538,4.6171546,2947.2601,12.57,8355.7921,9.613,11303.052,8.105,0.017335873,46.57857,,,215.60877,2.373E4,1,,,,0.00024266636,92.202278,69793.918,11.15603,0
3880199568.32507,,1857,257.945,257.945,0.31528097,9.8999999E-6,259.96336,4.5609585,2928.0606,12.53,8224.7705,9.401,11152.831,8.285,0.017052595,47.033901,,,232.35285,1.633E5,1,,,,0.00023712324,93.157139,67580.949,11.263359,0
3880200511.43788,,1857,253.737,253.737,0.29102859,9.8999999E-6,255.70376,4.5081724,2914.319,12,8092.3633,9.38,11006.682,7.484,0.019923128,47.63893,,,241.86381,1.187E4,1,,,,0.00023104386,94.067803,65384.414,11.397247,0
3880201467.4456,,1857,249.534,249.534,0.27890238,9.8999999E-6,251.47152,4.4571839,2898.7001,12.33,7957.6817,9.842,10856.382,7.421,0.020336014,48.125737,,,252.02092,9.763E6,1,,,,0.0002255837,95.277859,63237.926,11.526952,0
3880202430.13993,,1857,245.327,245.327,0.24252383,9.8999999E-6,247.23866,4.3982482,2882.8775,12.37,7822.4064,9.945,10705.284,7.362,0.020543475,48.588734,,,261.19109,2.387E4,1,,,,0.0002203244,96.251474,61126.955,11.660302,0
3880203400.08876,,1857,241.122,241.122,0.27890238,9.8999999E-6,243.00784,4.3381929,2862.7386,11.86,7688.135,9.233,10550.874,7.438,0.021339482,49.032877,,,272.75721,3.092E4,1,,,,0.00021517957,97.177468,59052.811,11.780437,0
3880204371.01119,,1857,236.915,236.915,0.25465,9.8999999E-6,238.77759,4.2759191,2842.5776,11.4,7551.6442,8.557,10394.222,7.536,0.022893337,49.439524,,,283.05187,,1,,,,0.00021024114,98.065755,57014.739,11.904708,0
3880205350.30429,,1857,232.709,232.709,0.3031548,9.8999999E-6,234.54393,4.2132046,2822.9102,10.97,7410.817,8.304,10233.727,7.172,0.024479185,49.83664,,,291.86175,560.2,1,,,,0.00020534545,98.879048,55010.856,12.035742,0
3880206336.44012,,1857,228.503,228.503,0.36378571,9.8999999E-6,230.30599,4.1496432,2802.7159,10.61,7265.8327,8.089,10068.549,6.871,0.023485319,50.206356,,,300.02347,1.58E4,1,,,,0.0002005433,99.67328,53040.847,12.169531,0
3880207329.86743,,1857,224.296,224.296,0.31528097,9.8999999E-6,226.07039,4.0867542,2781.0568,10.45,7114.6084,7.821,9895.6652,6.925,0.025082104,50.52033,,,308.16551,2.818E6,1,,,,0.00019587491,100.41271,51107.822,12.301729,0
3880208329.62312,,1857,220.092,220.092,0.3031548,9.8999999E-6,221.8354,4.0227696,2761.5358,10.45,6953.7973,7.653,9715.3332,7.115,0.028465827,50.787536,,,314.10437,293.4,1,,,,0.00019129365,101.04066,49210.945,12.44858,0
3880209329.93777,,1857,215.887,215.887,0.29102859,9.8999999E-6,217.60438,3.9592438,2736.2059,10.34,6783.3741,7.502,9519.58,7.114,0.029296836,50.928195,,,322.57433,392.5,1,,,,0.0001869216,101.57507,47351.666,12.574222,0
3880210334.72354,,1857,211.679,211.679,0.29102859,9.8999999E-6,213.36791,3.8955235,2710.1338,10.09,6605.3797,7.243,9315.5135,7.02,0.027944967,51.101624,,,330.43846,245.7,1,,,,0.00018229388,101.85639,45525.867,12.701693,0
3880211342.57302,,1857,207.472,207.472,0.29102859,9.8999999E-6,209.13456,3.8319654,2688.3658,10.03,6428.4489,7.103,9116.8146,7.088,0.030708841,51.288774,,,335.15707,217,1,,,,0.00017775458,102.20325,43737.266,12.854718,0
3880212350.92003,,1857,203.266,203.266,0.32740715,9.8999999E-6,204.90557,3.7671985,2663.2692,9.982,6258.9665,7.216,8922.2356,6.897,0.0333997,51.460164,,,340.82278,194.7,1,,,,0.00017338141,102.57755,41986.293,12.997544,0
3880213359.57571,,1857,199.063,199.063,0.2667762,9.8999999E-6,200.6753,3.7035802,2632.543,10.1,6091.9062,7.216,8724.4493,7.062,0.034154026,51.600117,,,348.33806,175.5,1,,,,0.00016907809,102.92033,40270.577,13.118421,0
3880214373.97117,,1857,194.856,194.856,0.29102859,9.8999999E-6,196.44481,3.6376808,2604.5995,10.05,5923.819,6.965,8528.4185,7.247,0.033056944,51.727392,,,353.64767,161.3,1,,,,0.00016487238,103.20023,38590.564,13.258683,0
3880215386.87182,,1857,190.651,190.651,0.24252383,9.8999999E-6,192.21764,3.5721958,2575.2381,9.649,5754.798,6.794,8330.0361,6.852,0.034656452,51.797723,,,358.78205,148.8,1,,,,0.00016081858,103.45478,36947.623,13.397512,0
3880216401.04473,,1857,186.445,186.445,0.27890238,9.8999999E-6,187.97639,3.5055171,2543.4092,9.603,5583.9556,6.788,8127.3648,6.793,0.033233541,51.83422,,,364.11357,137.9,1,,,,0.00015679535,103.59545,35335.122,13.530472,0
3880217415.78942,,1857,182.239,182.239,0.24252383,9.8999999E-6,183.74727,3.4382306,2513.5617,9.469,5411.7085,6.76,7925.2702,6.63,0.035226186,51.827372,,,367.85313,128.8,1,,,,0.00015291669,103.66844,33763.059,13.679451,0
3880218429.51926,,1857,178.034,178.034,0.32740715,9.8999999E-6,179.51858,3.3697775,2481.7878,9.349,5238.4597,6.568,7720.2475,6.652,0.034861868,51.756108,,,371.6039,120.5,1,,,,0.00014916592,103.65474,32226.92,13.824685,0
3880219442.20932,,1857,173.828,173.828,0.31528097,9.8999999E-6,175.27277,3.3009035,2446.6558,8.969,5064.6933,6.15,7511.3491,6.529,0.035085874,51.628517,,,375.80451,112.5,1,,,,0.00014548838,103.51222,30720.543,13.959133,0
3880220456.2589,,1857,169.622,169.622,0.32740715,9.8999999E-6,171.03138,3.2298152,2410.8257,8.907,4889.0205,5.736,7299.8462,6.813,0.038096618,51.461545,,,379.46087,105.5,1,,,,0.00014185051,103.25703,29251.732,14.095809,0
3880221464.32309,,1857,165.414,165.414,0.3031548,9.8999999E-6,166.79265,3.1586856,2373.7387,8.537,4709.1113,5.547,7082.85,6.489,0.037104283,51.220916,,,382.76956,98.89,1,,,,0.00013828043,102.92309,27819.787,14.231675,0
3880222522.03478,,1857,161.21,161.21,0.3031548,9.8999999E-6,162.55773,3.1473796,2328.5553,8.741,4526.136,5.428,6854.6913,8.741,0.040631724,51.330773,0.12939001,98.885833,387.97061,92.52,1,,,,0.00013371368,102.44183,26425.016,14.324482,0
3880223578.85981,,1857,157.002,157.002,0.32740715,9.8999999E-6,158.32702,3.0895259,2286.8352,8.452,4343.3134,5.275,6630.1487,8.452,0.041937833,51.027642,0.13823252,98.81191,391.15568,86.88,1,,,,0.00013011885,102.66155,25067.445,14.443746,0
3880224633.56856,,1857,152.797,152.797,0.32740715,9.8999999E-6,154.0922,3.020468,2244.2715,8.28,4158.9267,5.212,6403.1982,8.28,0.04493118,50.643834,0.13982423,98.798171,393.77995,81.74,1,,,,0.00012662535,102.05528,23744.407,14.564472,0
3880225678.50404,,1857,148.593,148.593,0.3031548,9.8999999E-6,149.85853,2.9499288,2198.3866,8.19,3973.7368,5.183,6172.1233,8.19,0.044213823,50.164374,0.14330216,98.765732,396.59704,76.88,1,,,,0.00012323361,101.28767,22457.579,14.669746,0
3880226717.10872,,1857,144.386,144.386,0.24252383,9.8999999E-6,145.62403,2.8768233,2152.1874,7.897,3788.9125,4.914,5941.0999,7.897,0.044803019,49.612004,0.13891249,98.798749,398.67361,72.36,1,,,,0.00011994286,100.32875,21206.357,14.779068,0
3880227745.90338,,1857,140.181,140.181,0.33953336,9.8999999E-6,141.39019,2.8045245,2103.4615,7.537,3604.488,4.531,5707.9494,7.537,0.046519012,48.982519,0.13748482,98.804356,400.65063,68.06,1,,,,0.00011672238,99.224007,19991.185,14.876998,0
3880228757.88821,,1857,135.975,135.975,0.32740715,9.8999999E-6,137.15663,2.7298654,2052.2474,7.455,3419.462,4.385,5471.7094,7.455,0.046019235,48.271146,0.13637315,98.805023,402.47971,64.1,1,,,,0.00011354703,97.965039,18811.941,14.962802,0
3880229806.77558,,1857,131.769,131.769,0.32740715,9.8999999E-6,132.90218,2.6577799,2001.3247,6.69,3234.052,4.318,5235.3768,6.69,0.053879024,47.678369,0.15005133,98.679679,403.33487,60.23,1,,,,0.00011002149,96.542293,17662.988,15.05863,0
3880230847.97558,,1857,127.564,127.564,0.27890238,9.8999999E-6,128.66453,2.588174,1944.6663,6.402,3050.767,4.049,4995.4333,6.402,0.056234155,46.860503,0.15292392,98.64033,404.89631,56.63,1,,,,0.00010682563,95.356739,16554.56,15.114238,0
3880231870.1859,,1857,123.357,123.357,0.1333881,9.8999999E-6,124.43103,2.5153574,1885.5237,6.173,2868.4265,3.77,4753.9501,6.173,0.056227554,45.928319,0.14781321,98.667432,406.22508,53.24,1,,,,0.00010372866,93.721006,15483.082,15.153163,0
3880232875.3479,,1857,119.15,119.15,0.19401906,9.8999999E-6,120.19854,2.4412207,1824.3434,6.018,2686.7851,3.641,4511.1285,6.018,0.057963207,44.912074,0.14705098,98.652932,407.18125,50.08,1,,,,0.0001006686,91.856637,14447.688,15.177751,0
3880233860.39751,,1857,114.946,114.946,0.16976668,9.8999999E-6,115.96412,2.3656696,1759.8,5.804,2507.7403,3.445,4267.5403,5.804,0.056015284,43.804174,0.1433166,98.66172,408.05753,47.06,1,,,,9.7648598E-5,89.824148,13447.677,15.175383,0
3880234869.85316,,1857,110.74,110.74,0.16976668,9.8999999E-6,111.71365,2.2916497,1693.2856,5.093,2332.0716,3.123,4025.3572,5.093,0.066832745,42.743468,0.14969816,98.576098,408.44774,44.09,1,,,,9.441635E-5,87.608348,12479.939,15.157375,0
3880235859.62395,,1857,106.534,106.534,0.21827143,9.8999999E-6,107.47694,2.2176309,1624.6571,4.841,2160.3966,2.924,3785.0537,4.841,0.071324068,41.487057,0.1461285,98.57519,408.48478,41.4,1,,,,9.1478386E-5,85.486936,11551.292,15.116332,0
3880236821.42053,,1857,102.328,102.328,0.15764049,9.8999999E-6,103.24218,2.1391219,1553.3814,4.768,1992.6437,2.852,3546.0251,4.768,0.068116851,40.130927,0.14384759,98.556782,408.24164,38.9,1,,,,8.8610604E-5,82.974113,10658.948,15.045996,0
3880237764.07667,,1857,98.1222,98.1222,0.18189286,9.8999999E-6,99.003628,2.0608674,1478.0942,4.515,1829.4318,2.698,3307.526,4.515,0.068646258,38.697281,0.13797849,98.569838,407.99106,36.47,1,,,,8.5720345E-5,80.261854,9801.7184,14.929697,0
3880238678.6464,,1857,93.9161,93.9161,0.16976668,9.8999999E-6,94.764209,1.98251,1399.4788,4.291,1671.2461,2.48,3070.725,4.291,0.06995754,37.177882,0.13245361,98.575587,407.58724,34.18,1,,,,8.2844267E-5,77.394562,8980.2553,14.768011,0
3880239602.05904,,1857,89.7103,89.7103,0.16976668,9.8999999E-6,90.512781,1.9062303,1318.7792,3.744,1517.6798,2.308,2836.459,3.744,0.086213335,35.715427,0.13696611,98.471765,406.6979,31.94,1,,,,7.9685777E-5,74.355764,8192.5635,14.570089,0
3880240495.35113,,1857,85.5044,85.5044,0.14551429,9.8999999E-6,86.276205,1.8316597,1235.1672,3.496,1371.6821,2.121,2606.8493,3.496,0.08967869,34.063005,0.13266031,98.451162,405.65785,29.88,1,,,,7.6801576E-5,71.430855,7443.5835,14.31643,0
3880241354.65058,,1857,81.299,81.299,0.15764049,9.8999999E-6,82.041658,1.7518468,1149.8755,3.24,1234.6509,1.86,2384.5264,3.24,0.08301154,32.316502,0.12575535,98.454305,404.16753,27.95,1,,,,7.4057085E-5,68.126011,6730.8336,14.015752,0
3880242178.32172,,1857,77.0926,77.0926,0.16976668,9.8999999E-6,77.802104,1.6690206,1065.2078,2.986,1105.6757,1.631,2170.8835,2.986,0.083016935,30.50959,0.11913822,98.449969,401.71742,26.14,1,,,,7.1424921E-5,64.633004,6053.1673,13.691247,0
3880244128.98634,,1857,72.8873,72.8873,0.20614524,9.8999999E-6,73.405594,1.5896243,974.0896,2.806,979.82602,1.488,1953.9156,2.806,0.10010458,28.479384,0.10757122,98.500453,399.13282,24.38,1,,,,6.8868648E-5,61.019181,5388.3812,13.269964,0
3880246530.85259,,1857,68.6803,68.6803,0.14551429,9.8999999E-6,69.193719,1.5640631,885.99466,2.557,866.71432,1.345,1752.709,2.557,0.11194737,26.595281,0.10003575,98.506179,396.16423,22.77,1,,,,6.6159351E-5,56.958767,4787.7708,12.804553,0
3880248841.67833,,1857,64.4751,64.4751,0.29102859,9.8999999E-6,64.944183,1.4865048,796.75515,2.258,759.77874,1.187,1556.5339,2.258,0.11895435,24.68701,0.097265485,98.434801,392.67796,21.24,1,,,,6.3314459E-5,53.190563,4217.7469,12.268307,0
3880251063.04029,,1857,60.2699,60.2699,0.21827143,9.8999999E-6,60.681937,1.4100822,707.74644,2.007,659.81911,1.101,1367.5656,2.007,0.12830373,22.76017,0.095035082,98.340535,388.6027,19.81,1,,,,6.0358616E-5,49.37402,3682.2975,11.663214,0
3880253157.45531,,1857,56.0636,56.0636,0.21827143,9.8999999E-6,56.426865,1.3343761,618.52118,1.816,567.94202,1.04,1186.4632,1.816,0.13798648,20.783345,0.08738774,98.327818,384.36732,18.5,1,,,,5.7352173E-5,45.52034,3183.9911,10.961466,0
3880255140.39671,,1857,51.8583,51.8583,0.23039764,9.8999999E-6,52.152695,1.2558845,534.03402,1.534,484.65154,0.8993,1018.6856,1.534,0.14584868,18.85494,0.083375407,98.240983,378.62701,17.25,1,,,,5.4294559E-5,41.56669,2719.9036,10.239816,0
3880256968.99363,,1857,47.6523,47.6523,0.27890238,9.8999999E-6,47.891241,1.1761598,454.20841,1.296,409.80398,0.7452,864.01238,1.296,0.15018905,16.951704,0.079558345,98.133306,371.69522,16.09,1,,,,5.1238265E-5,37.709881,2293.5709,9.4841645,0
3880258645.00149,,1857,43.4463,43.4463,0.24252383,9.8999999E-6,43.618817,1.0958274,380.52688,1.097,341.85923,0.6603,722.38611,1.097,0.14274808,15.143273,0.076104413,98.001725,362.96442,15.01,1,,,,4.7974703E-5,33.903408,1902.6012,8.7239156,0
3880260151.80952,,1857,39.2411,39.2411,0.25465,9.8999999E-6,39.342484,1.0024273,324.07684,0.8851,280.33158,0.5833,604.40842,0.8851,0.089681119,13.657545,0.075341727,97.802255,347.91585,13.89,1,,,,4.4542046E-5,30.286546,1547.831,8.2373254,0
3880261516.21201,,1857,35.0349,35.0349,0.29102859,9.8999999E-6,35.016785,0.84247763,351.22732,0.8857,224.27994,0.4707,575.50726,0.8857,0.12533971,14.132034,0.076340964,97.741403,300.44144,12.17,1,,,,4.1076011E-5,27.315089,1226.1752,10.030256,0
3880262750.32299,,1857,30.829,30.829,0.23039764,9.8999999E-6,30.755585,0.81080158,310.17684,0.6507,174.40241,0.3732,484.57925,0.6507,0.066867005,13.303121,0.070952057,97.694038,276.44464,10.88,1,,,,3.6780167E-5,28.264068,945.90603,10.08522,0
3880263828.61478,,1857,26.623,26.623,0.21827143,9.8999999E-6,26.513468,0.72827214,267.61042,1.006,129.82398,0.3002,397.4344,1.006,0.95235497,12.064462,0.050249146,98.109433,251.52722,9.805,1,,,,3.32316E-5,26.606242,702.964,10.093377,0
3880264811.09492,,1857,22.4172,22.4172,0.3031548,9.8999999E-6,22.161322,0.47120643,127.46857,0.3262,89.282558,0.2123,216.75113,0.3262,0.57519407,7.8249868,0.041248752,97.838098,272.13107,9.799,1,,,,2.7912686E-5,15.621762,491.12418,5.7518487,0
3880265551.08684,,1857,18.2114,18.2114,0.19401906,9.8999999E-6,17.971127,0.37878824,65.986997,0.1757,56.34277,0.1211,122.32977,0.1757,0.40905029,5.3904426,0.026728273,98.020545,275.30918,9.765,1,,,,2.2827843E-5,10.758127,322.96141,3.6718341,0
3880266146.72924,,1857,14.0059,14.0059,0.18189286,9.8999999E-6,13.793165,0.28834051,30.080944,0.08334,30.678168,0.05473,60.759112,0.08334,0.46055915,3.5497816,0.01464878,98.362867,274.61175,9.723,1,,,,1.7186414E-5,7.1051923,190.25139,2.1808588,0
3880266675.52316,,1857,9.80387,9.80387,0.16976668,9.8999999E-6,9.4147324,0.19315544,9.6546689,0.03163,12.158903,0.02616,21.813572,0.03163,2.2168883,2.0284814,0.0094508256,98.13284,273.76868,9.736,1,,,,1.0793917E-5,4.0175989,88.637187,1.0254852,0
3880716567.79224,,1857,50.0002,50.0002,0.25465,9.8999999E-6,50.334896,1.0038521,489.09634,1.133,452.01443,0.8283,941.11077,1.133,0.31855555,18.57385,0.49279757,89.841458,379.07191,3.507,1,,,,5.2259519E-5,34.425975,2533.6017,9.7168442,0
3880716720.39115,,1857,50,50,0.27890238,9.8999999E-6,50.349533,1.04519,489.4333,1.028,452.19078,0.8287,941.62408,1.028,1.9274386,18.662916,0.49310145,89.881668,379.07473,3.474,1,,,,5.2031772E-5,37.147699,2535.0755,9.7207118,0
3880716874.04343,,1857,50.0002,50.0002,0.3031548,9.8999999E-6,50.348222,1.0484179,489.48125,1.027,452.17809,0.8287,941.65933,1.027,2.4521164,18.691167,0.49476389,89.863561,379.04958,3.473,1,,,,5.1958485E-5,37.325831,2534.9435,9.7219172,0
3880717115.2247,,1857,49.3228,49.3228,0.2667762,9.8999999E-6,49.709418,1.0368541,474.9827,1.263,440.87464,0.8046,915.85734,1.263,0.14690407,18.023895,0.46483586,90.117847,378.87786,3.527,1,,,,5.2353137E-5,37.382333,2471.0263,9.5551853,0
3880717264.74224,,1857,49.3223,49.3223,0.24252383,9.8999999E-6,49.674005,1.023913,476.34093,1.041,440.32471,0.8034,916.66564,1.041,0.64355845,18.272662,0.48097243,89.918685,378.16715,3.451,1,,,,5.1727096E-5,36.04779,2467.5068,9.5893401,0
3880717416.09302,,1857,49.3218,49.3218,0.35165954,9.8999999E-6,49.669658,1.0322168,476.81585,1.007,440.27728,0.8033,917.09313,1.007,2.0779717,18.35622,0.48590824,89.862916,377.98027,3.439,1,,,,5.1527134E-5,36.545324,2467.0749,9.5997409,0
3880717654.0127,,1857,48.6452,48.6452,0.33953336,9.8999999E-6,49.028281,1.0228244,462.51149,1.245,429.11643,0.7806,891.62792,1.245,0.13221127,17.709827,0.45819851,90.087123,377.74744,3.495,1,,,,5.1878014E-5,36.71244,2403.7723,9.4335653,0
3880717783.65344,,1857,48.6438,48.6438,0.3031548,9.8999999E-6,48.995835,1.0089427,463.70899,1.143,428.61743,0.7796,892.32643,1.143,0.19877367,17.907999,0.47116686,89.922861,377.10246,3.457,1,,,,5.1378374E-5,35.419654,2400.5919,9.4642532,0
3880717931.82463,,1857,48.6443,48.6443,0.33953336,9.8999999E-6,48.988637,1.0169641,464.24718,0.98,428.52634,0.7794,892.77352,0.98,1.8395174,18.030714,0.47777733,89.852708,376.86994,3.402,1,,,,5.1068568E-5,35.815997,2399.8866,9.4766297,0
3880718168.97666,,1857,47.9668,47.9668,0.35165954,9.8999999E-6,48.345811,1.0094291,450.10829,1.183,417.46289,0.7585,867.57118,1.183,0.15583704,17.398658,0.44896272,90.11184,376.59418,3.448,1,,,,5.1377296E-5,36.061427,2337.3175,9.3101817,0
3880718314.19966,,1857,47.9661,47.9661,0.37591192,9.8999999E-6,48.310464,0.99610667,451.60698,0.9968,416.98931,0.7577,868.59629,0.9968,0.65501507,17.649873,0.46611024,89.885775,375.81647,3.381,1,,,,5.0751454E-5,34.797316,2333.9009,9.3480158,0
3880718459.60067,,1857,47.9658,47.9658,0.25465,9.8999999E-6,48.306918,1.005771,451.60428,0.9484,416.89852,0.7575,868.5028,0.9484,1.6811076,17.702585,0.46948756,89.844408,375.78979,3.365,1,,,,5.0602376E-5,35.299747,2333.5584,9.348646,0
3880718693.42476,,1857,47.2889,47.2889,0.29102859,9.8999999E-6,47.662184,0.99579491,437.79582,1.167,406.03122,0.739,843.82704,1.167,0.14623288,17.097415,0.44367099,90.058478,375.41283,3.417,1,,,,5.0860884E-5,35.405169,2271.6838,9.1853916,0
3880718836.66173,,1857,47.2882,47.2882,0.33953336,9.8999999E-6,47.62856,0.98396947,439.01308,0.9633,405.53759,0.7382,844.55067,0.9633,0.68227614,17.333084,0.45873709,89.865163,374.73276,3.343,1,,,,5.0251282E-5,34.194831,2268.4797,9.2174334,0
3880718981.58435,,1857,47.2883,47.2883,0.29102859,9.8999999E-6,47.623024,0.99192003,439.56069,0.9315,405.47108,0.7381,845.03177,0.9315,2.2886446,17.406277,0.46326294,89.809231,374.50286,3.331,1,,,,5.0080151E-5,34.666167,2267.9524,9.2300038,0
3880719213.0817,,1857,46.6111,46.6111,0.27890238,9.8999999E-6,46.978395,0.98245466,425.75192,1.135,394.77325,0.7219,820.52517,1.135,0.15197953,16.786597,0.43568239,90.056592,374.15037,3.381,1,,,,5.0372755E-5,34.812555,2206.9696,9.0627174,0
3880719352.51994,,1857,46.6105,46.6105,0.2667762,9.8999999E-6,46.94491,0.97021089,427.03148,0.9325,394.28996,0.7212,821.32143,0.9325,0.71012543,17.025695,0.45202012,89.834154,373.43965,3.306,1,,,,4.9757382E-5,33.573194,2203.8245,9.0964383,0
3880719495.03607,,1857,46.6103,46.6103,0.25465,9.8999999E-6,46.940567,0.97952924,427.32098,0.9078,394.1881,0.7211,821.50908,0.9078,1.8219879,17.085387,0.45408196,89.823008,373.30487,3.297,1,,,,4.9598124E-5,34.051389,2203.4169,9.1034473,0
3880719725.39102,,1857,45.9331,45.9331,0.27890238,9.8999999E-6,46.294471,0.96902821,413.79897,1.102,383.6339,0.7068,797.43287,1.102,0.15915639,16.484672,0.42804482,90.052033,372.8678,3.345,1,,,,4.9852718E-5,34.170774,2143.178,8.9384103,0
3880719863.8128,,1857,45.9322,45.9322,0.29102859,9.8999999E-6,46.26193,0.95768638,415.00383,0.9114,383.17453,0.7062,798.17835,0.9114,0.73275781,16.715133,0.44351061,89.839932,372.18004,3.273,1,,,,4.9252813E-5,32.969343,2140.1662,8.9707417,0
3880720004.27244,,1857,45.9322,45.9322,0.2667762,9.8999999E-6,46.257613,0.96615013,415.52862,0.8845,383.13271,0.7061,798.66133,0.8845,2.0848932,16.807098,0.44879637,89.77648,371.96035,3.262,1,,,,4.9025608E-5,33.430266,2139.7667,8.982924,0
3880720231.50198,,1857,45.2551,45.2551,0.21827143,9.8999999E-6,45.610704,0.95627553,402.11223,1.066,372.73092,0.6934,774.84315,1.066,0.17132677,16.189779,0.42291564,89.994513,371.50554,3.308,1,,,,4.9332728E-5,33.614195,2080.3363,8.8161812,0
3880720366.74033,,1857,45.2543,45.2543,0.24252383,9.8999999E-6,45.577822,0.94394306,403.23628,0.9002,372.27006,0.6928,775.50634,0.9002,0.6693261,16.410708,0.43710127,89.802532,370.83335,3.243,1,,,,4.8747914E-5,32.379558,2077.3378,8.8472037,0
3880720503.17638,,1857,45.2544,45.2544,0.23039764,9.8999999E-6,45.574223,0.95212809,403.65491,0.8676,372.2361,0.6928,775.89102,0.8676,1.8592629,16.469405,0.44060177,89.758289,370.65381,3.231,1,,,,4.8607275E-5,32.821417,2077.0098,8.8570883,0
3880720728.98467,,1857,44.5766,44.5766,0.24252383,9.8999999E-6,44.925628,0.94185759,390.63947,1.037,361.91934,0.6812,752.55881,1.037,0.17323712,15.887067,0.41408347,90.01544,370.06855,3.273,1,,,,4.8824083E-5,32.93881,2018.3121,8.6952478,0
3880720862.34825,,1857,44.5765,44.5765,0.27890238,9.8999999E-6,44.893986,0.93019052,391.80054,0.874,361.54326,0.6808,753.3438,0.874,0.81706122,16.115211,0.43081546,89.766003,369.38256,3.208,1,,,,4.8229828E-5,31.774134,2015.47,8.7272388,0
3880720997.39803,,1857,44.5756,44.5756,0.25465,9.8999999E-6,44.890887,0.93915617,391.95185,0.8497,361.45972,0.6807,753.41157,0.8497,2.235795,16.142475,0.43079234,89.782493,369.30174,3.199,1,,,,4.8150846E-5,32.230422,2015.1917,8.7312121,0
3880721220.48288,,1857,43.8991,43.8991,0.23039764,9.8999999E-6,44.240853,0.92713562,379.57206,1.019,351.34169,0.67,730.91375,1.019,0.1654132,15.606375,0.40924929,89.956191,368.49701,3.242,1,,,,4.8283712E-5,32.28495,1957.2531,8.5796731,0
3880721352.81816,,1857,43.8984,43.8984,0.27890238,9.8999999E-6,44.211281,0.91747222,380.5568,0.8487,350.94974,0.6696,731.50654,0.8487,0.87218806,15.812163,0.42274655,89.764642,367.88333,3.174,1,,,,4.7730436E-5,31.212751,1954.6373,8.6076856,0
3880721485.27022,,1857,43.8983,43.8983,0.2667762,9.8999999E-6,44.20503,0.92423592,381.04112,0.8303,350.87321,0.6695,731.91433,0.8303,2.0374946,15.868151,0.42587284,89.725512,367.65107,3.166,1,,,,4.7597046E-5,31.624326,1954.0847,8.6198588,0
3880721705.58019,,1857,43.2214,43.2214,0.2667762,9.8999999E-6,43.556918,0.9138798,368.90305,0.9928,340.94594,0.6593,709.84899,0.9928,0.16816707,15.316283,0.40233882,89.938068,366.79298,3.207,1,,,,4.7785391E-5,31.736303,1897.2051,8.4694479,0
3880721834.62725,,1857,43.2201,43.2201,0.29102859,9.8999999E-6,43.527188,0.9030569,369.6668,0.835,340.55473,0.6589,710.22153,0.835,0.83180026,15.506708,0.41550629,89.741718,366.25255,3.144,1,,,,4.7259617E-5,30.632565,1894.6161,8.4927793,0
3880721950.20498,,1857,43.2205,43.2205,0.2667762,9.8999999E-6,43.524039,0.91075893,370.1207,0.855,340.47298,0.6589,710.59367,0.855,0.4659184,15.552141,0.41698287,89.734154,366.05402,3.15,1,,,,4.7149523E-5,31.013416,1894.342,8.5038223,0
3880722168.4694,,1857,42.5433,42.5433,0.2667762,9.8999999E-6,42.872347,0.89948474,358.20956,0.958,330.65281,0.6488,688.86237,0.958,0.17876469,15.030739,0.39539345,89.923329,365.10373,3.171,1,,,,4.7257651E-5,31.104281,1838.0382,8.3552588,0
3880722280.6774,,1857,42.544,42.544,0.3031548,9.8999999E-6,42.84476,0.88945785,359.42707,0.8829,330.29952,0.6484,689.7266,0.8829,0.27376449,15.209613,0.40707891,89.750517,364.3981,3.137,1,,,,4.6794357E-5,30.061478,1835.6735,8.3890555,0
3880722394.56603,,1857,42.5421,42.5421,0.25465,9.8999999E-6,42.840983,0.89622104,359.56261,0.8388,330.26168,0.6484,689.82429,0.8388,0.52022836,15.262218,0.41016841,89.709594,364.3137,3.12,1,,,,4.6646948E-5,30.419226,1835.3498,8.3929588,0
3880722611.06808,,1857,41.8647,41.8647,0.2667762,9.8999999E-6,42.187547,0.88518027,348.35154,0.948,320.5773,0.6381,668.92884,0.948,0.15827733,14.770621,0.39039614,89.874539,363.09403,3.141,1,,,,4.6710248E-5,30.524436,1779.7891,8.2572124,0
3880722735.64092,,1857,41.8642,41.8642,0.2667762,9.8999999E-6,42.159217,0.87627584,349.24853,0.8065,320.2199,0.6377,669.46843,0.8065,0.70318104,14.942013,0.4009386,89.723143,362.49744,3.081,1,,,,4.6240857E-5,29.541242,1777.3996,8.2840372,0
3880722862.78835,,1857,41.8631,41.8631,0.33953336,9.8999999E-6,42.155288,0.88355613,349.34586,0.7734,320.12886,0.6376,669.47472,0.7734,3.0203458,14.992105,0.40272077,89.711847,362.42545,3.068,1,,,,4.6089363E-5,29.884026,1777.0683,8.2871183,0
3880723076.7706,,1857,41.1867,41.1867,0.32740715,9.8999999E-6,41.503392,0.8717829,338.67053,0.8968,310.6232,0.6267,649.29373,0.8968,0.19409213,14.512258,0.38316772,89.881378,361.02211,3.095,1,,,,4.6149767E-5,29.98421,1722.5316,8.1600686,0
3880723200.81248,,1857,41.1862,41.1862,0.32740715,9.8999999E-6,41.47609,0.86338549,339.73236,0.7779,310.28848,0.6263,650.02083,0.7779,0.79316739,14.693931,0.39455356,89.712387,360.36006,3.043,1,,,,4.5662575E-5,29.024515,1720.266,8.1910411,0
3880723310.94659,,1857,41.1859,41.1859,0.31528097,9.8999999E-6,41.472785,0.86916079,339.87892,0.8048,310.25262,0.6263,650.13154,0.8048,0.45326659,14.704011,0.39605259,89.681141,360.27287,3.053,1,,,,4.5644745E-5,29.387862,1719.9919,8.1952278,0
3880723523.63104,,1857,40.509,40.509,0.29102859,9.8999999E-6,40.818007,0.85609741,329.7725,0.8863,300.85909,0.6144,630.63159,0.8863,0.16916377,14.244434,0.3761345,89.875087,358.6236,3.064,1,,,,4.5674164E-5,29.408023,1666.1097,8.0790936,0
3880723631.30656,,1857,40.5072,40.5072,0.33953336,9.8999999E-6,40.793385,0.84762305,330.53345,0.8115,300.56267,0.614,631.09612,0.8115,0.28632856,14.37899,0.38514785,89.732055,358.09829,3.03,1,,,,4.5306994E-5,28.488868,1664.1002,8.1026239,0
3880723754.64469,,1857,40.5083,40.5083,0.32740715,9.8999999E-6,40.788687,0.85438238,330.86044,0.7342,300.46852,0.6139,631.32896,0.7342,2.2778061,14.480759,0.39016647,89.672479,357.92456,2.998,1,,,,4.5016294E-5,28.757981,1663.717,8.1115736,0
3880723965.96848,,1857,39.8322,39.8322,0.32740715,9.8999999E-6,40.133459,0.84297697,321.77225,0.8639,291.22544,0.6007,612.99769,0.8639,0.16646625,14.026859,0.37100405,89.850689,355.85585,3.026,1,,,,4.5100046E-5,28.961517,1610.6946,8.0175558,0
3880724072.7722,,1857,39.8293,39.8293,0.3031548,9.8999999E-6,40.110874,0.8348603,322.4203,0.7883,290.96278,0.6003,613.38308,0.7883,0.29023514,14.162664,0.38022322,89.701286,355.38913,2.991,1,,,,4.4722933E-5,28.053719,1608.8822,8.0382268,0
3880724193.55731,,1857,39.8308,39.8308,0.31528097,9.8999999E-6,40.103033,0.84021131,323.14222,0.7199,290.87328,0.6002,614.01551,0.7199,2.0379077,14.261668,0.38487321,89.647064,355.02365,2.961,1,,,,4.4470139E-5,28.325327,1608.2533,8.0578,0
3880724445.91148,,1857,39.0004,39.0004,0.27890238,9.8999999E-6,39.26566,0.77960816,315.41599,0.8482,279.36845,0.5816,594.78443,0.8482,0.12747311,13.860893,0.36830241,89.781577,350.7532,2.973,1,,,,4.4323184E-5,25.316438,1541.792,8.0328711,0
3880724688.78932,,1857,38.0013,38.0013,0.3031548,9.8999999E-6,38.263759,0.76540944,354.82328,3.275,265.75248,0.5569,620.57576,3.275,5.3902783,14.480163,0.29672082,91.850711,327.03472,3.64,1,,,,4.4126815E-5,27.721787,1464.1152,9.2730901,0
3880724936.25092,,1857,37.0002,37.0002,0.3031548,9.8999999E-6,37.260001,0.72849341,399.45927,1.079,252.61547,0.5309,652.07474,1.079,0.170129,15.811623,0.38656844,89.9196,304.27233,2.71,1,,,,4.3020603E-5,28.960326,1388.3077,10.72086,0
3880725193.87001,,1857,36.0004,36.0004,0.29102859,9.8999999E-6,36.279023,0.76960657,370.75466,0.9336,239.97614,0.5045,610.7308,0.9336,0.18744336,15.119981,0.36892858,90.00389,304.92067,2.649,1,,,,4.2088692E-5,31.623246,1316.1675,10.219533,0
3880725443.97596,,1857,35.0003,35.0003,0.32740715,9.8999999E-6,35.269474,0.74673962,347.65382,0.8533,227.30685,0.4772,574.96067,0.8533,0.16601075,14.541754,0.35682853,89.975682,303.78268,2.596,1,,,,4.1191388E-5,30.239962,1243.9358,9.8570741,0
3880725689.30061,,1857,34.0002,34.0002,0.32740715,9.8999999E-6,34.259203,0.72371199,328.71675,0.7797,214.93956,0.4506,543.65631,0.7797,0.15027492,14.041291,0.34443671,89.979038,301.35969,2.538,1,,,,4.0336193E-5,29.083507,1173.693,9.5949911,0
3880725931.27825,,1857,33,33,0.3031548,9.8999999E-6,33.249251,0.70050802,313.27849,0.726,202.88147,0.4255,516.15996,0.726,0.13935214,13.640329,0.33386215,89.974775,297.75964,2.48,1,,,,3.9434574E-5,28.082582,1105.5127,9.4221217,0
3880726172.41578,,1857,32.0002,32.0002,0.27890238,9.8999999E-6,32.238256,0.67566922,302.34832,0.6641,191.10947,0.4027,493.4578,0.6641,0.12452609,13.379161,0.32526708,89.973674,292.51914,2.408,1,,,,3.8465697E-5,27.280657,1039.3051,9.3785572,0
3880726396.34701,,1857,30.9999,30.9999,0.2667762,9.8999999E-6,31.230031,0.64996909,299.10901,0.6973,179.62924,0.3821,478.73826,0.6973,0.085482199,13.281538,0.31496834,90.066687,284.49648,2.352,1,,,,3.7636618E-5,26.758321,975.31482,9.5776086,0
3880726612.778,,1857,30,30,0.23039764,9.8999999E-6,30.202403,0.60405223,327.7499,1.227,168.28356,0.363,496.03346,1.227,0.89186931,14.175257,0.3027498,90.549737,265.9669,2.374,1,,,,3.6623772E-5,26.563076,912.18518,10.851782,0
3880727119.04426,,1857,29.0004,29.0004,0.24252383,9.8999999E-6,29.20376,0.58889174,825.9578,15.21,157.49023,0.3456,983.44804,15.21,191.64978,29.335814,0.4033394,89.233662,173.4029,3.394,1,,,,3.6420089E-5,56.474688,852.85963,28.282584,0
3880727594.95103,,1857,28.0001,28.0001,0.3031548,9.8999999E-6,28.178624,0.58762648,412.86318,2.014,146.69264,0.3283,559.55582,2.014,35.331483,17.366117,0.33827949,89.778281,227.16,2.233,1,,,,3.4260553E-5,33.971877,794.03486,14.651644,0
3880727844.68463,,1857,27.0001,27.0001,0.2667762,9.8999999E-6,27.219692,0.64005643,306.77103,1.14,136.77331,0.3121,443.54434,1.14,2.3531154,13.836703,0.28620958,90.297894,245.66304,2.164,1,,,,3.373989E-5,34.732234,740.91161,11.270188,0
3880728068.65185,,1857,26.0002,26.0002,0.29102859,9.8999999E-6,26.201381,0.59281424,244.27546,0.739,126.66574,0.2946,370.9412,0.739,1.1780772,11.958532,0.26695861,90.160837,256.84641,2.124,1,,,,3.2522109E-5,27.673406,686.51234,9.3229995,0
3880728280.56258,,1857,25.0002,25.0002,0.27890238,9.8999999E-6,25.190531,0.56224821,201.6709,0.559,116.86595,0.276,318.53685,0.559,0.97660237,10.600894,0.24434854,90.232085,264.22523,2.115,1,,,,3.138412E-5,23.917064,634.56285,8.0058219,0
3880728482.30327,,1857,24.0001,24.0001,0.23039764,9.8999999E-6,24.180087,0.53583628,169.58949,0.4537,107.37944,0.256,276.96893,0.4537,0.92313713,9.5453005,0.22538588,90.261862,269.33649,2.116,1,,,,3.0219528E-5,21.201788,584.67662,7.0136011,0
3880728676.61246,,1857,23.0003,23.0003,0.24252383,9.8999999E-6,23.170528,0.51112987,144.0981,0.3803,98.184969,0.2346,242.28307,0.3803,0.96626227,8.6578618,0.20600472,90.375516,272.90628,2.118,1,,,,2.9065048E-5,19.090601,536.87337,6.2190255,0
3880728864.55079,,1857,22.0001,22.0001,0.2667762,9.8999999E-6,22.160916,0.48707449,122.98672,0.3216,89.2884,0.2123,212.27512,0.3216,1.0991621,7.8773596,0.18606113,90.581265,275.4458,2.12,1,,,,2.7911654E-5,17.315724,491.10618,5.5497129,0
3880729030.71033,,1857,21.0003,21.0003,0.16976668,9.8999999E-6,21.153741,0.46399098,105.09548,0.2763,80.789764,0.1897,185.88524,0.2763,1.1628787,7.1894315,0.16962511,90.696462,277.25754,2.124,1,,,,2.6724324E-5,15.754719,447.48074,4.9681746,0
3880729206.88382,,1857,20.0003,20.0003,0.25465,9.8999999E-6,20.144351,0.4411794,89.762677,0.2352,72.609401,0.1671,162.37208,0.2352,1.4597826,6.5760736,0.15303383,90.898236,278.39857,2.124,1,,,,2.5465508E-5,14.378863,405.79486,4.4559727,0
3880729379.71321,,1857,19.0002,19.0002,0.15764049,9.8999999E-6,19.136415,0.41900279,76.328619,0.1999,64.825438,0.1452,141.15406,0.1999,1.8197173,5.995691,0.13709325,91.113743,279.23121,2.124,1,,,,2.4230158E-5,13.152147,366.20239,3.9886581,0
3880729545.72174,,1857,18,18,0.23039764,9.8999999E-6,18.128981,0.39663648,64.692486,0.1707,57.479176,0.1243,122.17166,0.1707,1.9407173,5.4760809,0.12530795,91.154252,279.57198,2.125,1,,,,2.2931727E-5,11.991382,328.65996,3.5684568,0
3880729694.69452,,1857,17.0001,17.0001,0.21827143,9.8999999E-6,17.123195,0.37520243,54.37168,0.1439,50.538855,0.105,104.91053,0.1439,1.8490918,4.982537,0.11162242,91.369997,279.83857,2.126,1,,,,2.1602387E-5,10.952162,293.2038,3.1753233,0
3880729855.2851,,1857,16,16,0.19401906,9.8999999E-6,16.113873,0.35356244,45.187748,0.1212,43.986834,0.08734,89.174582,0.1212,1.9295701,4.5027721,0.09636649,91.768202,280.11109,2.129,1,,,,2.0270756E-5,9.9650739,259.6569,2.8042761,0
3880730013.48913,,1857,15,15,0.24252383,9.8999999E-6,15.10578,0.33092627,37.177868,0.09892,37.915444,0.07181,75.093312,0.09892,2.5749265,4.0627799,0.085627348,91.905532,280.23934,2.128,1,,,,1.8891035E-5,9.0055441,228.18459,2.4611684,0
3880730167.07442,,1857,14.0002,14.0002,0.20614524,9.8999999E-6,14.098696,0.30891514,30.211715,0.08004,32.298364,0.05839,62.510079,0.08004,1.3775868,3.6433171,0.07525407,92.068377,280.28892,2.127,1,,,,1.7510165E-5,8.1255598,198.77322,2.1428731,0
3880730318.57114,,1857,12.9998,12.9998,0.19401906,9.8999999E-6,13.091936,0.28706807,24.187279,0.06433,27.135608,0.04715,51.322887,0.06433,2.8167055,3.2571358,0.066757422,92.125563,280.30378,2.128,1,,,,1.6062578E-5,7.2866342,171.39878,1.8474945,0
3880730454.33735,,1857,12,12,0.16976668,9.8999999E-6,12.086532,0.26574964,18.974884,0.05162,22.43426,0.03821,41.409144,0.05162,2.5094176,2.8784576,0.058855951,92.131293,280.5843,2.136,1,,,,1.4649353E-5,6.5142716,146.08424,1.5699197,0
3880730601.96182,,1857,10.9999,10.9999,0.19401906,9.8999999E-6,11.079384,0.24255329,14.575253,0.04118,18.164319,0.03159,32.739571,0.04118,4.1763968,2.5173865,0.048608601,92.5284,280.84394,2.147,1,,,,1.3217684E-5,5.7569152,122.75276,1.3155291,0
3880730745.1326,,1857,10.0001,10.0001,0.15764049,9.8999999E-6,10.073369,0.22184742,10.855222,0.03401,14.383581,0.02747,25.238803,0.03401,3.5486156,2.1803361,0.041429892,92.603308,281.69774,2.182,1,,,,1.1750051E-5,5.0347729,101.47275,1.0776159,0
