Repository: c-earth/NiS2

File: data/2_clean/coarse/NiS2_5T_coarse.dat
Time Stamp (Seconds),Comment (),System Status (Code),Puck Temp (Kelvin),System Temp (Kelvin),Field (Oersted),Pressure (Torr),Sample Temp (Kelvin),Temp Rise (Kelvin),Samp HC (µJ/K),Samp HC Err (µJ/K),Addenda HC (µJ/K),Addenda HC Err (µJ/K),Total HC (µJ/K),Total HC Err (µJ/K),Fit Deviation (ChiSquare),Time Const tau1 (seconds),Time Const tau2 (seconds),Sample Coupling (Percent),Debye Temp (Kelvin),Debye Temp Err (Kelvin),Cal Correction (Factor),Therm Resist (Ohms),Htr Resist (Ohms),Puck Resist (Ohms),Wire Cond (W/K),Meas Time (seconds),Temp Squared (K^2),Samp HC/Temp (µJ/K/K),Addenda Offset HC (µJ/K)
3881038395.91753,,1857,10.0001,10.0001,50000.266,9.8999999E-6,10.38148,0.22180864,13.137341,0.1271,14.278081,0.03694,27.415423,0.1271,4.2249882,2.2793931,0.072941198,87.975352,272.42372,2.695,1,,,,1.2417904E-5,5.0730242,107.77512,1.2654594,0
3881038523.79532,,1857,10.6782,10.6782,50000.324,9.8999999E-6,10.941201,0.20678352,15.531089,0.315,16.262686,0.0531,31.793775,0.315,4.8263092,2.5334491,0.088085751,86.982909,271.53084,3.622,1,,,,1.3014521E-5,4.5587862,119.70989,1.4195049,0
3881038653.72988,,1857,11.3558,11.3558,50000.457,9.8999999E-6,11.54411,0.22283989,18.19268,0.2148,18.508355,0.06172,36.701034,0.2148,4.9062127,2.7279843,0.093951266,87.078795,271.77926,2.878,1,,,,1.3962246E-5,5.0668982,133.26648,1.5759274,0
3881038783.32482,,1857,12.034,12.034,50000.266,9.8999999E-6,12.163551,0.23374984,21.363282,0.2402,20.999568,0.06389,42.36285,0.2402,2.1880477,2.9791265,0.10385175,86.898659,271.4306,2.825,1,,,,1.4785606E-5,5.4559687,147.95197,1.7563359,0
3881038916.72092,,1857,12.7118,12.7118,50000.289,9.8999999E-6,12.80164,0.24915789,24.832314,0.1457,23.729774,0.06314,48.562088,0.1457,0.13968544,3.2359338,0.11583268,86.533364,271.6943,2.349,1,,,,1.5641479E-5,5.958253,163.88199,1.939776,0
3881039050.23788,,1857,13.3899,13.3899,50000.383,9.8999999E-6,13.452546,0.26195214,28.813635,0.1572,26.747715,0.06491,55.56135,0.1572,0.31306818,3.5240479,0.12974813,86.128037,271.70105,2.313,1,,,,1.6476599E-5,6.4718675,180.971,2.1418722,0
3881039184.58398,,1857,14.0679,14.0679,50000.289,9.8999999E-6,14.11519,0.27794154,33.146838,0.2032,30.013352,0.07369,63.16019,0.2032,2.6759403,3.8089127,0.14234464,85.888375,272.07582,2.376,1,,,,1.7363151E-5,7.0480959,199.23859,2.3483097,0
3881039321.28877,,1857,14.7455,14.7455,50000.371,9.8999999E-6,14.784681,0.29108151,37.956139,0.234,33.536017,0.09183,71.492156,0.234,1.5546066,4.1145438,0.15874798,85.407041,272.39426,2.383,1,,,,1.8247638E-5,7.6178254,218.58679,2.5672613,0
3881039460.9742,,1857,15.4237,15.4237,50000.41,9.8999999E-6,15.459597,0.30712046,43.207062,0.2971,37.240799,0.1171,80.447861,0.2971,1.6372581,4.4471911,0.17692625,84.919663,272.78494,2.45,1,,,,1.9056767E-5,8.2290876,238.99915,2.7948375,0
3881039601.42599,,1857,16.1019,16.1019,50000.164,9.8999999E-6,16.138217,0.32356703,48.856407,0.3122,41.139359,0.1362,89.995767,0.3122,3.3797137,4.7617735,0.19221557,84.650538,273.32365,2.412,1,,,,1.995458E-5,8.8943821,260.44205,3.0273733,0
3881039744.04318,,1857,16.7796,16.7796,50000.238,9.8999999E-6,16.82177,0.3364834,54.989501,0.2215,45.273147,0.1386,100.26265,0.2215,2.8856247,5.1005236,0.21027583,84.275785,273.87778,2.205,1,,,,2.0810918E-5,9.5235471,282.97195,3.2689485,0
3881039889.36927,,1857,17.4575,17.4575,50000.191,9.8999999E-6,17.503182,0.35167849,61.794823,0.2081,49.57434,0.1396,111.36916,0.2081,1.3907005,5.463903,0.23062289,83.837047,274.08481,2.149,1,,,,2.1649317E-5,10.201047,306.36137,3.5304908,0
3881040036.83649,,1857,18.1355,18.1355,50000.277,9.8999999E-6,18.184542,0.36541604,68.980789,0.2814,54.141174,0.16,123.12196,0.2814,1.6786492,5.8188488,0.25003636,83.482469,274.47812,2.218,1,,,,2.2536305E-5,10.927806,330.67756,3.7933752,0
3881040186.05474,,1857,18.8136,18.8136,50000.289,9.8999999E-6,18.867156,0.37880935,77.246721,0.2768,58.903974,0.1913,136.15069,0.2768,1.5295115,6.2171501,0.27224424,83.070616,274.20287,2.174,1,,,,2.3406375E-5,11.637698,355.96956,4.0942431,0
3881040337.51578,,1857,19.4915,19.4915,50000.289,9.8999999E-6,19.549234,0.3934886,86.025545,0.335,63.836177,0.2092,149.86172,0.335,1.2069158,6.6072839,0.29188528,82.813338,274.05462,2.205,1,,,,2.4309453E-5,12.4343,382.17254,4.4004561,0
3881040491.9039,,1857,20.1694,20.1694,50000.313,9.8999999E-6,20.230451,0.40690406,95.732405,0.446,68.903285,0.2134,164.63569,0.446,2.2120085,7.0519125,0.31604709,82.433623,273.60975,2.275,1,,,,2.5113601E-5,13.214568,409.27117,4.7320943,0
3881040649.04652,,1857,20.8477,20.8477,50000.348,9.8999999E-6,20.912022,0.41987357,106.2993,0.5737,74.122887,0.2275,180.42219,0.5737,2.8253621,7.5153826,0.33971434,82.129875,273.04002,2.344,1,,,,2.5913262E-5,14.103825,437.31266,5.083167,0
3881040811.00847,,1857,21.5254,21.5254,50000.313,9.8999999E-6,21.593909,0.43430807,117.95934,0.7445,79.442569,0.2605,197.4019,0.7445,2.7733676,8.0312421,0.36714781,81.743707,272.21389,2.428,1,,,,2.6641588E-5,15.030765,466.29689,5.4626209,0
3881040974.54989,,1857,22.2034,22.2034,50000.313,9.8999999E-6,22.276396,0.44917169,130.71069,0.5453,84.976585,0.2916,215.68728,0.5453,2.3825053,8.572368,0.39532588,81.377294,271.22361,2.235,1,,,,2.7387157E-5,16.062484,496.23784,5.8676768,0
3881041141.34527,,1857,22.8811,22.8811,50000.371,9.8999999E-6,22.959953,0.46259859,145.01942,0.4775,90.777953,0.3053,235.79737,0.4775,1.4581591,9.1314183,0.42215219,81.08835,269.83891,2.155,1,,,,2.8221826E-5,17.144736,527.15945,6.3161896,0
3881041312.05108,,1857,23.5591,23.5591,50000.348,9.8999999E-6,23.641578,0.47568971,160.99782,0.5593,96.742164,0.3197,257.73998,0.5593,1.0555636,9.7933953,0.45394356,80.753613,268.08837,2.171,1,,,,2.8896414E-5,18.262837,558.92422,6.8099437,0
3881041487.89041,,1857,24.2375,24.2375,50000.383,9.8999999E-6,24.325754,0.49129996,179.34834,0.8066,102.76955,0.3571,282.11788,0.8066,3.779524,10.5296,0.48587222,80.480467,265.77587,2.263,1,,,,2.9559929E-5,19.586791,591.74229,7.3727761,0
3881041667.92668,,1857,24.9151,24.9151,50000.395,9.8999999E-6,25.009093,0.50430041,200.31004,0.7638,108.9284,0.4048,309.23844,0.7638,1.586739,11.300416,0.51579535,80.26435,262.94341,2.198,1,,,,3.0338937E-5,21.059201,625.45471,8.0094883,0
3881041854.3266,,1857,25.5932,25.5932,50000.445,9.8999999E-6,25.691039,0.51585686,225.85161,0.9618,115.24942,0.434,341.10103,0.9618,2.400987,12.267416,0.55207288,79.978368,258.95905,2.233,1,,,,3.1018421E-5,22.600832,660.02951,8.7910656,0
3881042045.44533,,1857,26.271,26.271,50000.434,9.8999999E-6,26.372002,0.52624876,256.75159,1.363,121.78573,0.4459,378.53731,1.363,1.7385633,13.377576,0.58774044,79.755387,253.94783,2.32,1,,,,3.177225E-5,24.534831,695.48246,9.7357641,0
3881042247.1622,,1857,26.9492,26.9492,50000.41,9.8999999E-6,27.053921,0.53692907,296.25254,1.199,128.34512,0.4691,424.59766,1.199,1.7364758,14.835185,0.62815832,79.554719,247.32378,2.196,1,,,,3.2381969E-5,26.755153,731.91466,10.950447,0
3881042458.05195,,1857,27.6273,27.6273,50000.301,9.8999999E-6,27.734011,0.5425692,352.14687,1.705,134.98084,0.5148,487.12772,1.705,1.7135359,16.917692,0.67585158,79.342872,237.72017,2.25,1,,,,3.2899005E-5,29.670371,769.17534,12.697294,0
3881042683.23829,,1857,28.3052,28.3052,50000.301,9.8999999E-6,28.41226,0.54341466,440.47415,2.5,141.75873,0.5602,582.23288,2.5,2.7912601,20.207688,0.73373117,79.09552,223.24616,2.302,1,,,,3.3362E-5,33.835384,807.25652,15.502961,0
3881042932.20423,,1857,28.9838,28.9838,50000.227,9.8999999E-6,29.078859,0.51781747,635.45967,5.485,148.71896,0.5879,784.17863,5.485,6.0144444,27.797869,0.82030966,78.825425,195.69539,2.537,1,,,,3.3366195E-5,40.415375,845.58006,21.852978,0
3881045658.98879,,1857,29.6614,29.6614,50000.215,9.8999999E-6,29.72918,0.30799681,3201.5397,188.4,155.20207,0.6097,3356.7417,188.4,2021.6274,78.269872,0.81493569,66.101794,778.16971,1860,1,,,,6.3204929E-5,123.52183,883.82415,107.69014,0
3881046445.90394,,1857,30.339,30.339,50000.25,9.8999999E-6,30.506626,0.63501893,322.87376,1.792,163.5812,0.6544,486.45496,1.792,3.6650279,14.945721,0.67800451,79.74546,270.15236,2.584,1,,,,3.6384511E-5,30.088515,930.6542,10.583726,0
3881046657.28021,,1857,31.0168,31.0168,50000.238,9.8999999E-6,31.179343,0.65728696,312.98048,2.335,170.75496,0.6985,483.73543,2.335,2.2819082,14.736642,0.69597108,79.6011,279.32133,2.853,1,,,,3.6542165E-5,29.891443,972.15143,10.038072,0
3881046866.89889,,1857,31.6949,31.6949,50000.203,9.8999999E-6,31.858223,0.66631333,313.77925,2.252,178.27973,0.7282,492.05899,2.252,2.1475976,14.755485,0.71326722,79.476611,285.13359,2.884,1,,,,3.7048028E-5,29.473283,1014.9464,9.8492389,0
3881047074.55152,,1857,32.372,32.372,50000.203,9.8999999E-6,32.537315,0.67723526,319.46741,2.032,186.00756,0.7433,505.47497,2.032,1.9931697,14.940058,0.73143137,79.421646,289.27519,2.848,1,,,,3.7536306E-5,29.510971,1058.6768,9.8184935,0
3881047285.44817,,1857,33.052,33.052,50000.238,9.8999999E-6,33.218588,0.69041364,327.84407,2.342,193.75029,0.7615,521.59436,2.342,1.3010876,15.13988,0.74515731,79.435713,292.49647,2.979,1,,,,3.8178475E-5,29.880115,1103.4746,9.8692959,0
3881047496.59837,,1857,33.7289,33.7289,50000.277,9.8999999E-6,33.900159,0.70178337,338.14495,2.434,201.50389,0.7941,539.64885,2.434,2.750563,15.441477,0.76352845,79.408218,295.05674,3.029,1,,,,3.8712425E-5,30.279761,1149.2208,9.9747304,0
3881047709.52648,,1857,34.407,34.407,50000.238,9.8999999E-6,34.581488,0.71585507,350.39665,1.774,209.34161,0.8395,559.73826,1.774,0.59498487,15.79814,0.78052144,79.445895,296.97278,2.833,1,,,,3.9230686E-5,30.882955,1195.8793,10.132492,0
3881047925.44859,,1857,35.0844,35.0844,50000.203,9.8999999E-6,35.265499,0.72830256,363.9959,2.076,217.51533,0.8922,581.51123,2.076,0.77199223,16.171099,0.79956269,79.431928,298.49454,2.943,1,,,,3.9819555E-5,31.59628,1243.6554,10.321587,0
3881048143.52491,,1857,35.7628,35.7628,50000.25,9.8999999E-6,35.947372,0.74098209,379.55143,1.502,225.85525,0.9314,605.40668,1.502,0.52372219,16.635445,0.82316095,79.381717,299.42407,2.78,1,,,,4.032337E-5,32.342198,1292.2135,10.558531,0
3881048366.00639,,1857,36.4403,36.4403,50000.191,9.8999999E-6,36.633092,0.75446661,397.424,2.353,234.40604,0.9397,631.83004,2.353,0.89389297,17.153922,0.84688783,79.355998,299.74854,3.04,1,,,,4.0843585E-5,33.27089,1341.9834,10.84877,0
3881048591.93819,,1857,37.1186,37.1186,50000.266,9.8999999E-6,37.316381,0.76657343,419.05339,2.932,243.04623,0.9387,662.09962,2.932,2.9839928,17.754237,0.86929016,79.387125,299.06682,3.198,1,,,,4.1394247E-5,34.307843,1392.5123,11.229744,0
3881048820.85723,,1857,37.7964,37.7964,50000.227,9.8999999E-6,38.001449,0.79198976,427.30574,3.187,251.78223,0.9675,679.08797,3.187,2.5608976,17.932501,0.87556624,79.575522,302.21889,3.302,1,,,,4.1937515E-5,35.508474,1444.1101,11.244459,0
3881049050.28531,,1857,38.4748,38.4748,50000.277,9.8999999E-6,38.730724,0.88960651,333.74811,1.779,261.07939,1.028,594.8275,1.779,1.3357115,15.094609,0.79718886,79.867397,338.76103,3.234,1,,,,4.272375E-5,35.865002,1500.069,8.617141,0
3881049260.05455,,1857,39.1524,39.1524,50000.227,9.8999999E-6,39.368461,0.81834219,333.98107,2.625,269.69805,1.074,603.67913,2.625,2.8884401,15.214089,0.82825785,79.433072,344.24896,3.609,1,,,,4.3020764E-5,30.189217,1549.8757,8.4834678,0
3881049469.70039,,1857,39.8305,39.8305,50000.289,9.8999999E-6,40.049871,0.82895099,340.28688,2.812,279.02225,1.094,619.30913,2.812,4.1304492,15.387879,0.84065805,79.436181,347.75503,3.712,1,,,,4.3589879E-5,30.428177,1603.9922,8.4965787,0
3881049679.07496,,1857,40.5085,40.5085,50000.301,9.8999999E-6,40.72976,0.84004615,348.79123,2.68,288.46879,1.107,637.26002,2.68,3.2271089,15.657644,0.8586152,79.402112,350.38016,3.683,1,,,,4.4062083E-5,30.775757,1658.9133,8.5635474,0
3881049894.37642,,1857,41.1856,41.1856,50000.227,9.8999999E-6,41.41404,0.85405713,358.25411,1.672,297.95841,1.134,656.21252,1.672,0.5975993,15.928765,0.87474629,79.399008,352.66801,3.328,1,,,,4.4583878E-5,31.315287,1715.1227,8.6505473,0
3881050108.08903,,1857,41.8642,41.8642,50000.289,9.8999999E-6,42.096203,0.8664943,368.27736,1.661,307.59603,1.165,675.87338,1.661,0.38510071,16.191162,0.88762784,79.451212,354.72262,3.345,1,,,,4.5150882E-5,31.85753,1772.0903,8.7484697,0
3881050323.87136,,1857,42.5417,42.5417,50000.227,9.8999999E-6,42.778777,0.87944041,379.09985,1.545,317.4325,1.19,696.53235,1.545,0.27751041,16.503534,0.90388867,79.480734,356.48972,3.325,1,,,,4.5635891E-5,32.382325,1830.0238,8.8618675,0
3881050543.21541,,1857,43.2202,43.2202,50000.266,9.8999999E-6,43.462319,0.89385069,389.80934,1.801,327.5164,1.213,717.32575,1.801,0.6183274,16.818761,0.92259074,79.465281,358.31002,3.438,1,,,,4.6110175E-5,33.007069,1888.9732,8.9689035,0
3881050764.8124,,1857,43.8979,43.8979,50000.277,9.8999999E-6,44.14444,0.90677259,401.06693,2.006,337.77758,1.25,738.84451,2.006,0.5655685,17.134193,0.94065559,79.459799,359.92795,3.53,1,,,,4.6612811E-5,33.637523,1948.7316,9.0853328,0
3881050987.39794,,1857,44.5759,44.5759,50000.238,9.8999999E-6,44.826986,0.92021638,412.74142,2.132,348.10881,1.298,760.85023,2.132,1.2248373,17.458812,0.95918695,79.451581,361.41146,3.592,1,,,,4.710592E-5,34.268387,2009.4586,9.207432,0
3881051213.2253,,1857,45.2534,45.2534,50000.238,9.8999999E-6,45.509898,0.93313566,424.58217,2.286,358.69507,1.336,783.27724,2.286,1.0623012,17.792487,0.97809617,79.447275,362.8496,3.664,1,,,,4.7580573E-5,34.917625,2071.1508,9.3294469,0
3881051440.79761,,1857,45.9319,45.9319,50000.266,9.8999999E-6,46.192743,0.94705839,436.75316,2.189,369.45109,1.352,806.20426,2.189,0.90291119,18.131159,0.99759426,79.435604,364.18469,3.651,1,,,,4.8057053E-5,35.584975,2133.7695,9.4550169,0
3881051668.21174,,1857,46.6097,46.6097,50000.277,9.8999999E-6,46.874939,0.96099932,448.81984,1.809,380.41908,1.356,829.23892,1.809,0.3083804,18.46017,1.015508,79.447693,365.5572,3.549,1,,,,4.8539724E-5,36.262318,2197.2599,9.5748359,0
3881051899.13943,,1857,47.2871,47.2871,50000.313,9.8999999E-6,47.558477,0.97323499,461.30522,1.854,391.67284,1.364,852.97805,1.854,0.24897803,18.779001,1.031905,79.476342,366.8104,3.587,1,,,,4.9069118E-5,36.92034,2261.8087,9.6997475,0
3881052133.73341,,1857,47.9656,47.9656,50000.277,9.8999999E-6,48.241454,0.98612175,473.73773,1.949,403.00495,1.38,876.74268,1.949,0.31513453,19.114031,1.0517203,79.458525,368.08284,3.641,1,,,,4.9549977E-5,37.558003,2327.2379,9.8201379,0
3881052369.49413,,1857,48.6437,48.6437,50000.277,9.8999999E-6,48.922903,0.99935648,486.75817,2.202,414.40228,1.411,901.16045,2.202,0.54831423,19.45633,1.0694542,79.481668,369.16462,3.742,1,,,,5.0025759E-5,38.228061,2393.4505,9.9494948,0
3881052607.52182,,1857,49.3214,49.3214,50000.25,9.8999999E-6,49.605411,1.0121739,499.84858,2.366,426.00502,1.454,925.8536,2.366,0.65465391,19.826763,1.0915429,79.4555,370.24065,3.816,1,,,,5.0438955E-5,38.91266,2460.6968,10.076493,0
3881052847.39124,,1857,49.9991,49.9991,50000.215,9.8999999E-6,50.288344,1.0262729,512.87385,2.411,437.73563,1.502,950.60947,2.411,0.7796352,20.140055,1.1064117,79.50301,371.3455,3.853,1,,,,5.0965439E-5,39.653527,2528.9176,10.198662,0

File: data/2_clean/coarse/NiS2_@6T_23_12_2022.dat
Time Stamp (Seconds),Comment (),System Status (Code),Puck Temp (Kelvin),System Temp (Kelvin),Field (Oersted),Pressure (Torr),Sample Temp (Kelvin),Temp Rise (Kelvin),Samp HC (µJ/K),Samp HC Err (µJ/K),Addenda HC (µJ/K),Addenda HC Err (µJ/K),Total HC (µJ/K),Total HC Err (µJ/K),Fit Deviation (ChiSquare),Time Const tau1 (seconds),Time Const tau2 (seconds),Sample Coupling (Percent),Debye Temp (Kelvin),Debye Temp Err (Kelvin),Cal Correction (Factor),Therm Resist (Ohms),Htr Resist (Ohms),Puck Resist (Ohms),Wire Cond (W/K),Meas Time (seconds),Temp Squared (K^2),Samp HC/Temp (µJ/K/K),Addenda Offset HC (µJ/K)
3881053955.86131,,1857,10,10,60000.426,9.8999999E-6,10.366789,0.22222829,12.983884,0.1083,14.27227,-0.008951,27.256154,0.1083,4.4515407,2.2666085,0.070284988,88.328795,273.10577,2.583,1,,,,1.2397554E-5,5.0730242,107.47031,1.2524499,0
3881054082.31027,,1857,10.6781,10.6781,60000.199,9.8999999E-6,10.931286,0.20632239,15.392794,0.1843,16.261673,0.04422,31.654466,0.1843,3.8489311,2.5220537,0.087597854,87.000854,272.09479,2.896,1,,,,1.3011072E-5,4.5332169,119.49301,1.4081412,0
3881054210.76171,,1857,11.3562,11.3562,60000.297,9.8999999E-6,11.537838,0.22311326,18.056594,0.1711,18.523217,0.07199,36.57981,0.1711,4.060993,2.7416038,0.095613322,86.931629,272.31229,2.677,1,,,,1.3849573E-5,5.0441075,133.1217,1.5649894,0
3881054340.00866,,1857,12.0341,12.0341,60000.426,9.8999999E-6,12.161158,0.2350393,21.156607,0.1951,21.041221,0.07603,42.197828,0.1951,3.3751817,2.9687559,0.10340632,86.920402,272.25801,2.654,1,,,,1.4771821E-5,5.4832076,147.89376,1.7396869,0
3881054472.75827,,1857,12.7119,12.7119,60000.324,9.8999999E-6,12.801551,0.24929477,24.657725,0.1461,23.792497,0.06674,48.450223,0.1461,0.90073298,3.2110379,0.11011001,87.080642,272.33217,2.36,1,,,,1.5689895E-5,5.9375118,163.87971,1.9261514,0
3881054605.45988,,1857,13.3901,13.3901,60000.414,9.8999999E-6,13.453266,0.26185034,28.474559,0.2026,26.815164,0.06179,55.289723,0.2026,0.61636597,3.5322454,0.13422559,85.730368,272.78994,2.471,1,,,,1.6372488E-5,6.4220759,180.99036,2.1165537,0
3881054740.98431,,1857,14.0681,14.0681,60000.223,9.8999999E-6,14.118401,0.27863666,33.093892,0.25,30.072743,0.0719,63.166635,0.25,0.95375557,3.8256326,0.14554056,85.654721,272.28278,2.505,1,,,,1.7301973E-5,7.0644908,199.32924,2.3440255,0
3881054876.02102,,1857,14.7457,14.7457,60000.313,9.8999999E-6,14.789161,0.29274647,37.759481,0.3669,33.582119,0.09227,71.3416,0.3669,5.0042962,4.0861589,0.15263169,85.861333,272.94914,2.705,1,,,,1.8297531E-5,7.6512652,218.71927,2.5531862,0
3881055014.27723,,1857,15.4236,15.4236,60000.313,9.8999999E-6,15.463208,0.30698401,42.867702,0.5397,37.285612,0.1153,80.153314,0.5397,5.3018774,4.4263176,0.17526624,85.008448,273.56669,2.968,1,,,,1.9061522E-5,8.1723178,239.11082,2.7722385,0
3881055154.52472,,1857,16.1019,16.1019,60000.414,9.8999999E-6,16.140889,0.32113927,48.746355,0.6564,41.214023,0.1325,89.960379,0.6564,0.89508184,4.7520141,0.19060365,84.753904,273.57464,3.048,1,,,,1.9975082E-5,8.8526352,260.52831,3.0200539,0
3881055295.62468,,1857,16.7796,16.7796,60000.453,9.8999999E-6,16.824902,0.33642377,54.803433,0.4137,45.315367,0.1374,100.1188,0.4137,4.0967665,5.0837326,0.20937665,84.30319,274.23882,2.526,1,,,,2.0842742E-5,9.5040282,283.07733,3.2572809,0
3881055440.97005,,1857,17.4575,17.4575,60000.313,9.8999999E-6,17.504987,0.35138359,61.599946,0.3883,49.584756,0.1409,111.1847,0.3883,9.9783218,5.4359995,0.22794652,83.948808,274.40238,2.417,1,,,,2.1709731E-5,10.167465,306.42456,3.5189942,0
3881055587.51821,,1857,18.1356,18.1356,60000.285,9.8999999E-6,18.186044,0.36460203,68.910157,0.3521,54.119688,0.1573,123.02984,0.3521,2.664522,5.8066776,0.24793521,83.584702,274.59482,2.313,1,,,,2.2555231E-5,10.871999,330.73221,3.7891779,0
3881055737.21097,,1857,18.8135,18.8135,60000.398,9.8999999E-6,18.868166,0.37932912,77.018159,0.3444,58.863013,0.1818,135.88117,0.3444,2.3469609,6.1977317,0.26790384,83.288522,274.48964,2.257,1,,,,2.3405979E-5,11.613355,356.00768,4.0819103,0
3881055889.6633,,1857,19.4919,19.4919,60000.359,9.8999999E-6,19.550252,0.39345657,85.844979,0.2936,63.822251,0.1998,149.66723,0.2936,1.8605052,6.6129009,0.29184715,82.837658,274.26201,2.163,1,,,,2.4251809E-5,12.395463,382.21234,4.390991,0
3881056044.31862,,1857,20.1692,20.1692,60000.477,9.8999999E-6,20.232472,0.40798703,95.372722,0.361,68.952988,0.211,164.32571,0.361,1.9857335,7.0531337,0.3167972,82.417487,273.98332,2.199,1,,,,2.5057497E-5,13.225802,409.35292,4.7138443,0
3881056201.78742,,1857,20.8473,20.8473,60000.402,9.8999999E-6,20.914149,0.42252734,105.79205,0.3921,74.173678,0.2307,179.96573,0.3921,2.4593069,7.5027666,0.34010707,82.108772,273.5081,2.194,1,,,,2.5885596E-5,14.106267,437.40163,5.0583961,0
3881056362.60485,,1857,21.5252,21.5252,60000.414,9.8999999E-6,21.595927,0.43498841,117.25292,0.5069,79.509276,0.2639,196.76219,0.5069,2.3212208,8.0014308,0.36630893,81.756726,272.79254,2.252,1,,,,2.664114E-5,15.005533,466.38405,5.4293997,0
3881056524.94518,,1857,22.2038,22.2038,60000.453,9.8999999E-6,22.277759,0.44909421,130.1398,0.5359,84.995414,0.2921,215.13522,0.5359,2.6432931,8.5411228,0.39307605,81.442972,271.64339,2.233,1,,,,2.7398983E-5,16.002862,496.29853,5.8416919,0
3881056689.89613,,1857,22.8818,22.8818,60000.402,9.8999999E-6,22.960776,0.46302501,144.4427,0.5449,90.753705,0.3032,235.19641,0.5449,1.9631886,9.1393515,0.4232349,81.081552,270.21559,2.201,1,,,,2.8119868E-5,17.082246,527.19724,6.2908458,0
3881056859.51519,,1857,23.5594,23.5594,60000.441,9.8999999E-6,23.643965,0.4772699,160.2245,0.5189,96.704878,0.315,256.92938,0.5189,1.0043021,9.7710978,0.4535539,80.758564,268.55886,2.153,1,,,,2.8862036E-5,18.278703,559.03708,6.7765495,0
3881057035.82855,,1857,24.2375,24.2375,60000.137,9.8999999E-6,24.327846,0.49141234,178.43316,0.9626,102.72626,0.3487,281.15943,0.9626,2.8867613,10.454407,0.48145743,80.555605,266.26947,2.348,1,,,,2.9648261E-5,19.542196,591.84407,7.3345239,0
3881057215.15497,,1857,24.9151,24.9151,60000.164,9.8999999E-6,25.009725,0.50330643,199.58816,0.9066,108.89785,0.3948,308.48601,0.9066,2.1696796,11.285922,0.51652956,80.238885,263.28179,2.267,1,,,,3.0302204E-5,20.908815,625.48636,7.9804219,0
3881057400.51193,,1857,25.5936,25.5936,60000.125,9.8999999E-6,25.691852,0.51701849,224.80501,0.7904,115.24568,0.4292,340.05069,0.7904,1.4783689,12.242931,0.55164036,79.996805,259.39286,2.168,1,,,,3.0971195E-5,22.571844,660.07126,8.750051,0
3881057590.49463,,1857,26.2715,26.2715,60000.152,9.8999999E-6,26.374605,0.52756694,255.40987,1.436,121.81423,0.4506,377.2241,1.436,3.011525,13.361232,0.58786785,79.781524,254.45133,2.351,1,,,,3.1683109E-5,24.485862,695.61979,9.6839316,0
3881057789.49145,,1857,26.9495,26.9495,60000.152,9.8999999E-6,27.055686,0.5379713,295.30401,1.102,128.37347,0.4773,423.67747,1.102,0.63119319,14.874895,0.63337235,79.473471,247.63121,2.169,1,,,,3.2237583E-5,26.722464,732.01015,10.914674,0
3881057999.49826,,1857,27.6273,27.6273,60000.176,9.8999999E-6,27.73658,0.54644446,348.75457,2.264,135.00321,0.5186,483.75778,2.264,3.9295253,16.805949,0.6750584,79.347748,238.61505,2.402,1,,,,3.2865953E-5,29.749789,769.31789,12.573813,0
3881058223.03786,,1857,28.3049,28.3049,60000.09,9.8999999E-6,28.413968,0.54552141,434.73707,2.895,141.74075,0.5624,576.47782,2.895,2.986987,19.999321,0.73085674,79.13758,224.42952,2.393,1,,,,3.3337106E-5,33.611898,807.35357,15.300118,0
3881058467.54064,,1857,28.9828,28.9828,60000.152,9.8999999E-6,29.08105,0.52155154,619.16974,4.957,148.68954,0.5993,767.85928,4.957,5.1857677,27.238401,0.81819298,78.849624,198.00115,2.486,1,,,,3.3287841E-5,39.998643,845.70746,21.291176,0
3881064049.67673,,1857,29.6613,29.6613,60000.125,9.8999999E-6,29.770295,0.42239422,2732.0598,269,155.54529,0.6309,2887.605,269,8511.9042,74.998492,0.82381128,71.351361,44.449019,2095,1,,,,5.2551396E-5,146.33542,886.27048,91.771336,0
3881064812.15983,,1857,30.3388,30.3388,60000.152,9.8999999E-6,30.506941,0.63526721,323.18752,2.435,163.52479,0.6678,486.71231,2.435,6.9709973,14.966799,0.67907381,79.729305,270.05737,2.781,1,,,,3.6359799E-5,30.105372,930.67342,10.593901,0
3881065021.2857,,1857,31.016,31.016,60000.176,9.8999999E-6,31.180576,0.65778158,312.74218,2.676,170.74541,0.6969,483.4876,2.676,2.8185192,14.730705,0.69824078,79.531756,279.41122,2.966,1,,,,3.6553031E-5,29.933598,972.2283,10.030032,0
3881065229.45683,,1857,31.6949,31.6949,60000.137,9.8999999E-6,31.85847,0.66620853,313.8626,2.266,178.26538,0.7156,492.12798,2.266,1.6047388,14.789874,0.71697135,79.414654,285.10772,2.888,1,,,,3.6982725E-5,29.46141,1014.9621,9.8517787,0
3881065438.30227,,1857,32.3712,32.3712,60000.164,9.8999999E-6,32.538707,0.67786677,319.00773,2.196,185.96761,0.7292,504.97534,2.196,1.3771888,14.851919,0.72526727,79.484273,289.44253,2.905,1,,,,3.770351E-5,29.579747,1058.7675,9.803946,0
3881065647.08063,,1857,33.0506,33.0506,60000.164,9.8999999E-6,33.217512,0.68727316,327.54105,2.628,193.71132,0.7545,521.25238,2.628,2.6511755,15.11165,0.74337223,79.452564,292.58807,3.074,1,,,,3.8218719E-5,29.703837,1103.4031,9.8604933,0
3881065857.64753,,1857,33.7284,33.7284,60000.176,9.8999999E-6,33.899183,0.70118361,337.80306,2.638,201.44825,0.7988,539.25131,2.638,3.1783078,15.40328,0.76113613,79.427769,295.16045,3.096,1,,,,3.8773078E-5,30.2233,1149.1546,9.9649322,0
3881066068.91052,,1857,34.4069,34.4069,60000.176,9.8999999E-6,34.581571,0.7131298,350.49122,2.621,209.36827,0.8519,559.85949,2.621,4.0578653,15.775001,0.77946125,79.44256,296.94316,3.101,1,,,,3.9297955E-5,30.80656,1195.8851,10.135202,0
3881066282.30912,,1857,35.0849,35.0849,60000.152,9.8999999E-6,35.264862,0.72804398,363.97717,2.204,217.50736,0.9001,581.48453,2.204,1.1351994,16.195951,0.8016309,79.410533,298.49501,2.982,1,,,,3.9761897E-5,31.550001,1243.6105,10.321242,0
3881066498.72357,,1857,35.7616,35.7616,60000.188,9.8999999E-6,35.948381,0.74208373,379.47005,1.487,225.85723,0.9289,605.32728,1.487,0.37407441,16.633666,0.82154444,79.421767,299.4572,2.701,1,,,,4.0311643E-5,32.391901,1292.2861,10.555971,0
3881066719.77536,,1857,36.4406,36.4406,60000.164,9.8999999E-6,36.631801,0.75422293,397.73631,2.538,234.35543,0.9284,632.09174,2.538,1.1266407,17.150558,0.84544308,79.378918,299.64635,3.092,1,,,,4.0865512E-5,33.267333,1341.8888,10.857678,0
3881066944.2566,,1857,37.1186,37.1186,60000.176,9.8999999E-6,37.314965,0.76663937,419.42792,3.044,242.97763,0.9301,662.40555,3.044,3.142665,17.800752,0.87266231,79.351228,298.95015,3.228,1,,,,4.131805E-5,34.301117,1392.4066,11.240207,0
3881067170.82097,,1857,37.7968,37.7968,60000.164,9.8999999E-6,38.002659,0.79266005,427.95616,3.512,251.74035,0.9828,679.69651,3.512,2.1683499,17.975461,0.87911623,79.52794,302.04641,3.39,1,,,,4.189226E-5,35.601504,1444.2021,11.261216,0
3881067400.17839,,1857,38.4748,38.4748,60000.125,9.8999999E-6,38.731012,0.89103731,333.7114,2.065,261.03992,1.077,594.75131,2.065,1.9183133,15.115541,0.80175977,79.783713,338.77752,3.342,1,,,,4.2677461E-5,35.950922,1500.0913,8.6161291,0
3881067608.73334,,1857,39.1519,39.1519,60000.102,9.8999999E-6,39.369116,0.81871472,334.10076,2.801,269.68562,1.126,603.78638,2.801,2.6692714,15.179612,0.82289075,79.513731,344.20843,3.676,1,,,,4.3109856E-5,30.231082,1549.9273,8.4863668,0
3881067816.71512,,1857,39.8302,39.8302,60000.137,9.8999999E-6,40.047543,0.82808637,340.43058,3.314,279.01522,1.113,619.44579,3.314,2.8453393,15.406172,0.84240526,79.416798,347.67956,3.901,1,,,,4.3553253E-5,30.359223,1603.8057,8.5006607,0
3881068025.13028,,1857,40.5078,40.5078,60000.152,9.8999999E-6,40.732027,0.84044515,348.47751,3.069,288.53156,1.094,637.00907,3.069,3.939271,15.612597,0.85456757,79.443069,350.51893,3.83,1,,,,4.4159524E-5,30.812344,1659.098,8.5553689,0
3881068238.87631,,1857,41.186,41.186,60000.113,9.8999999E-6,41.413323,0.85254319,358.24845,1.684,297.9417,1.119,656.19015,1.684,0.49703313,15.902059,0.87100967,79.449497,352.66402,3.333,1,,,,4.4646282E-5,31.225195,1715.0633,8.6505604,0
3881068454.16086,,1857,41.864,41.864,60000.125,9.8999999E-6,42.095686,0.86556812,368.47287,1.793,307.55175,1.168,676.02462,1.793,0.58465337,16.198909,0.88813179,79.446517,354.64624,3.393,1,,,,4.5142494E-5,31.804117,1772.0468,8.7532216,0
3881068669.66839,,1857,42.5417,42.5417,60000.125,9.8999999E-6,42.778008,0.88007859,378.82879,1.538,317.41018,1.207,696.23897,1.538,0.2366686,16.517975,0.9075281,79.422491,356.58149,3.323,1,,,,4.5587745E-5,32.397819,1829.958,8.8556902,0
3881068888.88779,,1857,43.2201,43.2201,60000.027,9.8999999E-6,43.462439,0.8942176,389.71248,1.849,327.5462,1.233,717.25868,1.849,0.65122495,16.812719,0.92316087,79.447785,358.34551,3.455,1,,,,4.6125299E-5,33.035951,1888.9836,8.96665,0
3881069108.31751,,1857,43.8981,43.8981,60000.188,9.8999999E-6,44.143335,0.90653672,401.18229,1.948,337.77154,1.261,738.95383,1.948,0.54959759,17.143198,0.94187238,79.443598,359.87857,3.509,1,,,,4.6599853E-5,33.625437,1948.634,9.0881736,0
3881069330.54727,,1857,44.5759,44.5759,60000.188,9.8999999E-6,44.826749,0.92060824,412.65935,2.081,348.03619,1.294,760.69553,2.081,0.97584419,17.447858,0.95817629,79.459813,361.43778,3.575,1,,,,4.712406E-5,34.286396,2009.4374,9.2056496,0
3881069554.46716,,1857,45.2533,45.2533,60000.25,9.8999999E-6,45.509033,0.93262159,424.52209,2.388,358.56351,1.321,783.0856,2.388,1.0967977,17.7732,0.97571474,79.472549,362.86302,3.698,1,,,,4.7615449E-5,34.895716,2071.0721,9.3283039,0
3881069780.55664,,1857,45.9314,45.9314,60000.199,9.8999999E-6,46.192324,0.94658061,436.77302,2.093,369.36255,1.338,806.13557,2.093,0.71360482,18.126135,0.9966665,79.447066,364.17478,3.619,1,,,,4.8064539E-5,35.546401,2133.7308,9.4555325,0
3881070010.55714,,1857,46.6096,46.6096,60000.199,9.8999999E-6,46.876104,0.96066738,449.00227,1.808,380.4093,1.35,829.41157,1.808,0.32517752,18.456455,1.0149637,79.452358,365.50667,3.548,1,,,,4.8559928E-5,36.25227,2197.3691,9.5784896,0
3881070239.00721,,1857,47.2877,47.2877,60000.051,9.8999999E-6,47.557035,0.97300748,461.38762,2.015,391.6358,1.365,853.02343,2.015,0.38491097,18.801918,1.0348638,79.443355,366.77278,3.638,1,,,,4.9020623E-5,36.91291,2261.6715,9.7017745,0
3881070472.92978,,1857,47.9654,47.9654,60000.238,9.8999999E-6,48.240365,0.98691491,473.91352,1.982,402.95159,1.386,876.86511,1.982,0.31274659,19.124636,1.0518314,79.465117,368.01889,3.651,1,,,,4.9529527E-5,37.603837,2327.1328,9.8240036,0
3881070707.64909,,1857,48.6435,48.6435,60000.188,9.8999999E-6,48.922717,0.99988768,486.78182,2.23,414.33964,1.418,901.12145,2.23,0.68764055,19.466505,1.0715811,79.452495,369.15585,3.751,1,,,,5.0005143E-5,38.249273,2393.4322,9.9500161,0
3881070944.50816,,1857,49.3214,49.3214,60000.004,9.8999999E-6,49.604547,1.0125704,499.87067,2.365,425.92321,1.455,925.79388,2.365,0.58396934,19.845517,1.095011,79.411348,370.22743,3.816,1,,,,5.0399555E-5,38.933009,2460.6111,10.077114,0
3881071183.18762,,1857,49.9989,49.9989,60000.223,9.8999999E-6,50.288299,1.0272117,512.75925,2.451,437.68853,1.486,950.44779,2.451,0.78295828,20.158749,1.1103299,79.453065,371.3798,3.866,1,,,,5.0921329E-5,39.691034,2528.9131,10.196393,0

File: data/2_clean/coarse/NiS2_@7T_23_12_2022.dat
Time Stamp (Seconds),Comment (),System Status (Code),Puck Temp (Kelvin),System Temp (Kelvin),Field (Oersted),Pressure (Torr),Sample Temp (Kelvin),Temp Rise (Kelvin),Samp HC (µJ/K),Samp HC Err (µJ/K),Addenda HC (µJ/K),Addenda HC Err (µJ/K),Total HC (µJ/K),Total HC Err (µJ/K),Fit Deviation (ChiSquare),Time Const tau1 (seconds),Time Const tau2 (seconds),Sample Coupling (Percent),Debye Temp (Kelvin),Debye Temp Err (Kelvin),Cal Correction (Factor),Therm Resist (Ohms),Htr Resist (Ohms),Puck Resist (Ohms),Wire Cond (W/K),Meas Time (seconds),Temp Squared (K^2),Samp HC/Temp (µJ/K/K),Addenda Offset HC (µJ/K)
3881072351.80633,Error: Temperature of platform does not match the system temperature : System = 9.9998 K;  Platform = 10.253 K
3881072395.40224,CALFILE: C:\QDDYNA~1\HEATCA~1\TempCal\Standard\Puck1992.cal|Addenda #169 measured on 12/20/2022 from 10.516 to 70.277 K
3881072395.40458,,1857,9.99967,9.99967,70000.32,9.8999999E-6,10.341952,0.22258495,12.985434,0.1475,14.162361,0.02233,27.147795,0.1475,2.3199663,2.2674651,0.071077699,88.207495,272.44062,2.845,1,,,,1.2351206E-5,5.0730242,106.95597,1.2556077,0
3881072523.39227,,1857,10.678,10.678,70000.43,9.8999999E-6,10.912143,0.20621649,15.374313,0.2893,16.210169,0.05432,31.584482,0.2893,5.0954048,2.529575,0.087394918,87.06426,271.72709,3.496,1,,,,1.2941972E-5,4.5349302,119.07486,1.4089178,0
3881072653.60391,,1857,11.3557,11.3557,70000.375,9.8999999E-6,11.524541,0.2229025,18.03895,0.1814,18.511289,0.07143,36.550239,0.1814,3.3069322,2.7272036,0.092922448,87.215113,272.08712,2.726,1,,,,1.3898164E-5,5.0591499,132.81505,1.5652641,0
3881072783.47789,,1857,12.0341,12.0341,70000.43,9.8999999E-6,12.152032,0.23500803,21.018779,0.206,21.047423,0.07497,42.066202,0.206,2.4413771,2.9801919,0.10438979,86.857376,272.64707,2.709,1,,,,1.4668637E-5,5.4544071,147.67188,1.7296513,0
3881072916.85304,,1857,12.7116,12.7116,70000.117,9.8999999E-6,12.797847,0.25050943,24.507129,0.2084,23.815261,0.0707,48.32239,0.2084,2.4372309,3.2422874,0.11685584,86.467141,272.80991,2.595,1,,,,1.5527164E-5,5.9603838,163.78489,1.9149415,0
3881073049.48164,,1857,13.39,13.39,70000.375,9.8999999E-6,13.455177,0.26341137,28.539015,0.3803,26.861506,0.06838,55.400521,0.3803,0.8707799,3.5391106,0.13192078,85.986669,272.62313,3.022,1,,,,1.6358224E-5,6.4845749,181.04179,2.1210434,0
3881073185.64834,,1857,14.0677,14.0677,70000.242,9.8999999E-6,14.121767,0.27991866,32.810857,0.3014,30.142003,0.07531,62.95286,0.3014,0.56357225,3.8207239,0.1461414,85.60077,273.12869,2.659,1,,,,1.7261009E-5,7.0782213,199.42431,2.3234243,0
3881073322.57935,,1857,14.7457,14.7457,70000.375,9.8999999E-6,14.792859,0.29281987,37.645518,0.3418,33.666829,0.09235,71.312347,0.3418,0.56676766,4.116634,0.15947729,85.375424,273.29269,2.652,1,,,,1.8184962E-5,7.6414477,218.82868,2.544844,0
3881073460.78374,,1857,15.4236,15.4236,70000.125,9.8999999E-6,15.468698,0.30821084,42.868836,0.7772,37.369473,0.1162,80.238309,0.7772,9.2696919,4.3997896,0.16953355,85.396109,273.66139,3.461,1,,,,1.9164646E-5,8.233268,239.28062,2.771328,0
3881073600.20747,,1857,16.1016,16.1016,70000.375,9.8999999E-6,16.144357,0.32049643,48.59315,0.7376,41.28077,0.1345,89.87392,0.7376,1.3041301,4.7423453,0.18928122,84.837344,273.92091,3.204,1,,,,1.9985047E-5,8.7995793,260.64026,3.0099155,0
3881073741.79561,,1857,16.7794,16.7794,70000.438,9.8999999E-6,16.827967,0.33642522,54.708643,0.5351,45.393982,0.1372,100.10263,0.5351,3.5475582,5.0932975,0.21109581,84.218835,274.44729,2.729,1,,,,2.0804281E-5,9.4846905,283.18046,3.2510549,0
3881073887.09285,,1857,17.4575,17.4575,70000.367,9.8999999E-6,17.508501,0.35240835,61.401902,0.7211,49.678805,0.1394,111.08071,0.7211,10.115943,5.4336846,0.22723147,84.006691,274.75278,2.91,1,,,,2.1687388E-5,10.186595,306.54759,3.5069766,0
3881074035.12385,,1857,18.1354,18.1354,70000.156,9.8999999E-6,18.188695,0.36493843,68.740097,0.5913,54.196055,0.1618,122.93615,0.5913,6.1940011,5.8015644,0.24743335,83.616364,274.86176,2.631,1,,,,2.255001E-5,10.867369,330.82861,3.779276,0
3881074185.1054,,1857,18.8134,18.8134,70000.375,9.8999999E-6,18.8704,0.37982499,76.663276,0.4868,58.899103,0.1952,135.56238,0.4868,1.8005581,6.1723671,0.26620176,83.345056,274.94679,2.431,1,,,,2.3434104E-5,11.603129,356.09201,4.0626205,0
3881074337.37416,,1857,19.4915,19.4915,70000.391,9.8999999E-6,19.551747,0.39375352,85.366288,0.3729,63.806511,0.2138,149.1728,0.3729,1.3242484,6.5936588,0.29068336,82.878275,274.7976,2.254,1,,,,2.4230132E-5,12.344734,382.27082,4.3661718,0
3881074492.04755,,1857,20.1693,20.1693,70000.477,9.8999999E-6,20.233764,0.40900923,94.746205,0.3627,68.902286,0.2161,163.64849,0.3627,2.1106388,7.0343562,0.31511919,82.489632,274.60808,2.207,1,,,,2.5003228E-5,13.187318,409.40521,4.6825793,0
3881074647.8495,,1857,20.8475,20.8475,70000.453,9.8999999E-6,20.91463,0.42127579,105.36728,0.4397,74.160489,0.226,179.52777,0.4397,0.78426587,7.4879088,0.33891794,82.154694,273.88524,2.239,1,,,,2.5861722E-5,14.068712,437.42174,5.0379701,0
3881074807.59209,,1857,21.525,21.525,69999.992,9.8999999E-6,21.596933,0.43546205,116.72752,0.682,79.523096,0.2552,196.25062,0.682,4.3695685,7.9816711,0.36534031,81.785767,273.21975,2.394,1,,,,2.6625891E-5,14.975818,466.42754,5.4048194,0
3881074970.94687,,1857,22.2032,22.2032,70000.156,9.8999999E-6,22.280419,0.44996851,129.28196,0.7594,85.063727,0.2899,214.34568,0.7594,2.5220914,8.5140449,0.39202865,81.478634,272.28608,2.398,1,,,,2.736711E-5,15.963342,496.41705,5.8024923,0
3881075138.22644,,1857,22.8811,22.8811,70000.156,9.8999999E-6,22.962333,0.46359257,143.60103,0.6264,90.792229,0.3174,234.39326,0.6264,1.9619723,9.1125374,0.42241118,81.104571,270.77296,2.259,1,,,,2.8091276E-5,17.02809,527.26873,6.253765,0
3881075308.20873,,1857,23.5588,23.5588,69999.992,9.8999999E-6,23.645621,0.4777679,159.45504,0.707,96.6947,0.3417,256.14974,0.707,0.54961425,9.7445371,0.45210522,80.801514,269.02165,2.265,1,,,,2.8836586E-5,18.225075,559.11541,6.7435335,0
3881075483.66137,,1857,24.2368,24.2368,70000.203,9.8999999E-6,24.328876,0.4923093,177.57074,0.8434,102.68093,0.3695,280.25167,0.8434,1.7903562,10.440706,0.48169481,80.55483,266.72718,2.292,1,,,,2.9582834E-5,19.489074,591.8942,7.2987648,0
3881075663.33622,,1857,24.9154,24.9154,70000.266,9.8999999E-6,25.011764,0.50421631,198.62069,1.205,108.84985,0.3983,307.47054,1.205,2.7913752,11.226749,0.51257099,80.324929,263.75026,2.408,1,,,,3.0335777E-5,20.881412,625.58835,7.9410906,0
3881075848.60614,,1857,25.5931,25.5931,70000.242,9.8999999E-6,25.693056,0.51555745,223.31617,1.139,115.22524,0.4205,338.54141,1.139,1.8949744,12.175203,0.5499882,80.005042,260.01478,2.316,1,,,,3.0989935E-5,22.453498,660.13314,8.6916936,0
3881076040.12157,,1857,26.2708,26.2708,70000.148,9.8999999E-6,26.375567,0.52775767,253.50726,1.074,121.76318,0.4407,375.27044,1.074,0.95493278,13.268219,0.5851344,79.804948,255.14438,2.23,1,,,,3.1719523E-5,24.350407,695.67052,9.6114431,0
3881076238.37318,,1857,26.9486,26.9486,70000.219,9.8999999E-6,27.056983,0.53782513,291.71168,1.983,128.36838,0.4742,420.08006,1.983,4.1772399,14.687146,0.62554774,79.605576,248.75663,2.451,1,,,,3.2314019E-5,26.536438,732.0803,10.781383,0
3881076447.46345,,1857,27.6268,27.6268,70000,9.8999999E-6,27.737475,0.54443025,345.61699,2.281,134.97972,0.5228,480.5967,2.281,1.6653995,16.625221,0.66989635,79.390546,239.43896,2.415,1,,,,3.2975631E-5,29.374292,769.36754,12.46029,0
3881076670.17327,,1857,28.3052,28.3052,70000.219,9.8999999E-6,28.415924,0.5460857,428.55116,2.635,141.73269,0.565,570.28385,2.635,1.8925863,19.751096,0.72810971,79.144481,225.72635,2.352,1,,,,3.3361266E-5,33.250443,807.46473,15.081374,0
3881076915.27471,,1857,28.9833,28.9833,70000.195,9.8999999E-6,29.083288,0.52497863,603.04698,5.109,148.64657,0.5862,751.69354,5.109,3.4607716,26.453188,0.80919536,78.864384,200.34772,2.53,1,,,,3.3500733E-5,39.502191,845.83763,20.735172,0
3881084695.58984,,1857,29.661,29.661,69999.953,9.8999999E-6,29.756766,0.51771835,2941.8568,313.8,155.83418,0.608,3097.691,313.8,16769.435,116.76013,1.1208289,74.079817,24.955155,6.879E7,1,,,,3.5010173E-5,166.5216,885.46515,98.863456,0
3881085748.80336,,1857,30.3392,30.3392,70000.18,9.8999999E-6,30.51,0.63585968,323.34424,2.427,163.49898,0.6584,486.84322,2.427,4.9834182,14.950642,0.67775278,79.741088,270.03565,2.779,1,,,,3.6407554E-5,30.18854,930.86009,10.597976,0
3881085957.39134,,1857,31.0169,31.0169,70000.039,9.8999999E-6,31.182,0.65732488,313.30945,2.294,170.74096,0.7137,484.05041,2.294,1.9249244,14.773091,0.69957898,79.53508,279.23639,2.838,1,,,,3.6494483E-5,29.901284,972.31715,10.047766,0
3881086164.13927,,1857,31.6929,31.6929,70000.219,9.8999999E-6,31.859541,0.66745442,313.29022,2.257,178.28636,0.7453,491.57658,2.257,3.0405114,14.70841,0.7094748,79.53431,285.3103,2.888,1,,,,3.7112232E-5,29.546181,1015.0304,9.8334818,0
3881086370.94482,,1857,32.3736,32.3736,70000.195,9.8999999E-6,32.537695,0.67669854,318.90402,2.008,185.9967,0.7544,504.90071,2.008,2.2695098,14.92481,0.73142818,79.414935,289.46852,2.842,1,,,,3.7529034E-5,29.41682,1058.7016,9.8010636,0
3881086581.35407,,1857,33.0501,33.0501,70000.156,9.8999999E-6,33.220219,0.69023859,327.31775,2.27,193.72868,0.7727,521.04644,2.27,2.0184324,15.100823,0.74396819,79.42768,292.68648,2.957,1,,,,3.8234899E-5,29.849621,1103.583,9.8529679,0
3881086791.908,,1857,33.7269,33.7269,70000.172,9.8999999E-6,33.900801,0.70123275,337.58417,2.572,201.45102,0.814,539.03519,2.572,1.9525083,15.383051,0.75778592,79.496595,295.24645,3.076,1,,,,3.8790019E-5,30.201647,1149.2643,9.9579999,0
3881087002.77064,,1857,34.4065,34.4065,70000.148,9.8999999E-6,34.582731,0.7133752,350.24237,2.662,209.33783,0.8592,559.58021,2.662,4.6588401,15.785763,0.77969965,79.454829,297.03298,3.115,1,,,,3.9247001E-5,30.766103,1195.9653,10.127667,0
3881087216.43606,,1857,35.0842,35.0842,70000.195,9.8999999E-6,35.265823,0.72859638,364.02524,2.149,217.47646,0.8914,581.50169,2.149,1.0862366,16.216247,0.80408343,79.371245,298.4881,2.965,1,,,,3.9723824E-5,31.571527,1243.6783,10.322324,0
3881087433.66053,,1857,35.7612,35.7612,70000.219,9.8999999E-6,35.949367,0.74275189,379.18076,1.497,225.84216,0.9182,605.02292,1.497,0.46308815,16.623614,0.8223175,79.395655,299.55337,2.779,1,,,,4.0320342E-5,32.432495,1292.357,10.547634,0
3881087653.69981,,1857,36.4401,36.4401,70000.156,9.8999999E-6,36.63347,0.7542408,397.64261,2.153,234.36178,0.951,632.00438,2.153,0.80182106,17.13623,0.84266301,79.431712,299.68749,2.981,1,,,,4.0879666E-5,33.247228,1342.0111,10.854626,0
3881087878.46203,,1857,37.1183,37.1183,70000.172,9.8999999E-6,37.315637,0.76597945,419.58307,3.15,242.96572,0.989,662.54879,3.15,3.3800733,17.794557,0.87218738,79.351751,298.91193,3.257,1,,,,4.1342463E-5,34.272461,1392.4568,11.244162,0
3881088106.36554,,1857,37.7969,37.7969,69999.93,9.8999999E-6,38.002513,0.79225677,428.69275,3.456,251.67526,1.025,680.36801,3.456,2.0834506,17.999438,0.87944592,79.531341,301.8394,3.372,1,,,,4.1882716E-5,35.589114,1444.191,11.280642,0
3881088335.65583,,1857,38.4748,38.4748,69999.977,9.8999999E-6,38.732077,0.8915264,334.05548,2.02,260.92997,1.056,594.98545,2.02,1.8942923,15.116464,0.79973509,79.82646,338.65594,3.324,1,,,,4.2686517E-5,35.998875,1500.1738,8.624776,0
3881088545.1343,,1857,39.1517,39.1517,70000.203,9.8999999E-6,39.368984,0.81899388,334.19592,3.029,269.56356,1.071,603.75949,3.029,2.8324447,15.190773,0.82420939,79.493356,344.17051,3.763,1,,,,4.308284E-5,30.232928,1549.9169,8.4888125,0
3881088754.03429,,1857,39.8304,39.8304,70000.133,9.8999999E-6,40.049638,0.82826962,340.50927,3.362,278.99349,1.078,619.50276,3.362,3.3622409,15.376849,0.83749097,79.492253,347.6675,3.919,1,,,,4.3624889E-5,30.381546,1603.9735,8.5021808,0
3881088964.52594,,1857,40.5085,40.5085,70000.148,9.8999999E-6,40.730068,0.83951972,348.92503,2.96,288.5329,1.093,637.45792,2.96,2.9995251,15.661786,0.85968837,79.38217,350.33199,3.787,1,,,,4.4068936E-5,30.753698,1658.9385,8.5667675,0
3881089177.17215,,1857,41.1866,41.1866,69999.953,9.8999999E-6,41.415233,0.8542487,358.08219,1.713,297.98676,1.129,656.06895,1.713,0.82415246,15.909207,0.87240408,79.429851,352.74256,3.344,1,,,,4.4620413E-5,31.323571,1715.2216,8.6461468,0
3881089391.78574,,1857,41.8642,41.8642,70000,9.8999999E-6,42.096152,0.86635206,368.01988,1.841,307.51311,1.17,675.53299,1.841,0.74801944,16.178561,0.88613734,79.47061,354.8171,3.412,1,,,,4.5157692E-5,31.818413,1772.086,8.7423639,0
3881089608.49601,,1857,42.5417,42.5417,70000.148,9.8999999E-6,42.777904,0.87948814,378.88429,1.539,317.30958,1.196,696.19386,1.539,0.24350947,16.513072,0.90644722,79.437866,356.56051,3.323,1,,,,4.5596342E-5,32.357122,1829.949,8.8570092,0
3881089825.19837,,1857,43.2203,43.2203,70000.18,9.8999999E-6,43.460787,0.89444808,389.86799,1.78,327.40355,1.214,717.27154,1.78,0.51900745,16.824883,0.92366163,79.447691,358.2765,3.43,1,,,,4.609541E-5,33.026144,1888.84,8.970569,0
3881090044.90145,,1857,43.8978,43.8978,70000.016,9.8999999E-6,44.143366,0.90693007,401.14217,1.783,337.66899,1.242,738.81117,1.783,0.37193129,17.143136,0.94210571,79.437843,359.89286,3.452,1,,,,4.6592971E-5,33.649765,1948.6368,9.0872582,0
3881090268.91872,,1857,44.5762,44.5762,70000.156,9.8999999E-6,44.82585,0.92094451,412.6633,2.196,347.95592,1.282,760.61923,2.196,1.2654845,17.467397,0.95976868,79.448286,361.42917,3.614,1,,,,4.7070025E-5,34.286272,2009.3568,9.2059226,0
3881090492.13398,,1857,45.2532,45.2532,70000.203,9.8999999E-6,45.509569,0.93386016,424.37048,2.22,358.50629,1.317,782.87677,2.22,1.0785651,17.785947,0.97720917,79.457622,362.91857,3.642,1,,,,4.757144E-5,34.934794,2071.1209,9.3248625,0
3881090716.58051,,1857,45.9318,45.9318,70000.125,9.8999999E-6,46.191622,0.94726882,436.36904,2.128,369.23064,1.335,805.59968,2.128,0.74982897,18.123241,0.99733012,79.433469,364.30354,3.632,1,,,,4.8041569E-5,35.571893,2133.6659,9.4469304,0
3881090944.56939,,1857,46.6092,46.6092,70000.156,9.8999999E-6,46.874531,0.96092043,448.95614,1.857,380.22256,1.342,829.17871,1.857,0.4854739,18.471473,1.0176424,79.415355,365.50947,3.564,1,,,,4.8516782E-5,36.246482,2197.2216,9.577827,0
3881091175.58257,,1857,47.2876,47.2876,69999.906,9.8999999E-6,47.558229,0.973838,461.29112,1.881,391.51668,1.349,852.80779,1.881,0.26018312,18.807964,1.0372904,79.40374,366.81303,3.595,1,,,,4.9002169E-5,36.942947,2261.7852,9.6995015,0
3881091407.79769,,1857,47.9648,47.9648,70000.102,9.8999999E-6,48.239844,0.98718661,474.04534,1.906,402.86596,1.365,876.9113,1.906,0.27695584,19.149042,1.0545565,79.437637,367.9732,3.627,1,,,,4.9477201E-5,37.615927,2327.0825,9.8268423,0
3881091643.75626,,1857,48.6428,48.6428,70000.133,9.8999999E-6,48.922265,1.000891,486.78466,2.219,414.31462,1.399,901.09928,2.219,0.72348781,19.504406,1.0767304,79.396963,369.15156,3.748,1,,,,4.9920324E-5,38.298085,2393.3881,9.9501659,0
3881091881.34291,,1857,49.3216,49.3216,69999.93,9.8999999E-6,49.606125,1.0135235,499.74183,2.361,425.94878,1.443,925.6906,2.361,0.54504063,19.802904,1.0894713,79.469304,370.27872,3.815,1,,,,5.0487206E-5,39.008812,2460.7676,10.074196,0
3881092120.622,,1857,49.9993,49.9993,69999.914,9.8999999E-6,50.287275,1.02605,512.77986,2.524,437.67898,1.475,950.45884,2.524,0.87173069,20.181338,1.1141579,79.407806,371.36601,3.887,1,,,,5.0876202E-5,39.605808,2528.81,10.19701,0
