Repository: c-earth/NiS2

File: data/2_clean/low_temp/NiS2_0T_low_temp.dat
Time Stamp (Seconds),Comment (),System Status (Code),Puck Temp (Kelvin),System Temp (Kelvin),Field (Oersted),Pressure (Torr),Sample Temp (Kelvin),Temp Rise (Kelvin),Samp HC (�J/K),Samp HC Err (�J/K),Addenda HC (�J/K),Addenda HC Err (�J/K),Total HC (�J/K),Total HC Err (�J/K),Fit Deviation (ChiSquare),Time Const tau1 (seconds),Time Const tau2 (seconds),Sample Coupling (Percent),Debye Temp (Kelvin),Debye Temp Err (Kelvin),Cal Correction (Factor),Therm Resist (Ohms),Htr Resist (Ohms),Puck Resist (Ohms),Wire Cond (W/K),Meas Time (seconds),Temp Squared (K^2),Samp HC/Temp (�J/K/K),Addenda Offset HC (�J/K)
3925981974.00754,,1857,1.99982,1.99982,-0.012126192,9.8999999E-6,2.0074841,0.028983836,0.20669833,0.001712,0.41695811,0.001615,0.62365644,0.001712,17.734482,0.24501449,0.014730374,77.515146,210.22997,7.813,1,,,,2.6318654E-6,0.50005821,4.0299925,0.10296387,0
3925982072.59347,Error: Warning:  Measured time constant less than time constant calculated from addenda table.  Changing time constant to addenda table value
3925982096.10327,,1857,2.88941,2.88941,-0.024252383,9.8999999E-6,2.7783938,0.041227981,0.3533796,0.002195,0.7491668,0.001921,1.1025464,0.002195,2.0561026,0.38212809,0.01333631,85.765752,243.33323,8.882,1,,,,2.9362835E-6,0.57477765,7.719472,0.12718845,0
3925982218.02768,,1857,3.77887,3.77887,-0.012126192,9.8999999E-6,3.5781219,0.055440288,0.62871647,0.003165,1.2272535,0.002735,1.8559699,0.003165,1.9217883,0.49960486,0.010601512,91.166303,258.6177,9.342,1,,,,3.7570883E-6,0.76425618,12.802956,0.17571131,0
3925982352.83417,,1857,4.66614,4.66614,-0.012126192,9.8999999E-6,4.3984676,0.07010698,1.1052263,0.004997,1.8762893,0.004325,2.9815156,0.004997,2.6958539,0.64470159,0.0076628006,95.08541,263.41421,9.473,1,,,,4.6578882E-6,0.99920972,19.346517,0.2512753,0
3925982479.56973,,1857,5.55496,5.55496,0.024252383,9.8999999E-6,5.2343189,0.082637701,1.9100166,0.008653,2.7223029,0.006929,4.6323195,0.008653,1.4168821,0.79737854,0.0062230615,96.845881,261.2174,9.394,1,,,,5.8418571E-6,1.2894032,27.398094,0.3649026,0
3925982608.15706,,1857,6.44206,6.44206,0.012126192,9.8999999E-6,6.0868583,0.097439464,3.2889924,0.0134,3.7880543,0.01019,7.0770467,0.0134,1.2371628,0.99966966,0.0059245523,97.649154,253.43139,9.077,1,,,,7.1164165E-6,1.5947571,37.049844,0.54034319,0
3925982736.23441,,1857,7.33371,7.33371,-0.012126192,9.8999999E-6,6.9476522,0.11449544,4.5492529,0.018,5.1043849,0.01333,9.6536378,0.018,0.29792524,1.153536,0.0059766667,97.944272,259.62474,9.29,1,,,,8.407947E-6,1.9993393,48.269871,0.65478997,0
3925982871.42629,,1857,8.22152,8.22152,0.012126192,9.8999999E-6,7.8189365,0.12618289,6.2758071,0.02683,6.6944568,0.01548,12.970264,0.02683,0.15518156,1.3034112,0.0055477381,98.310918,262.46977,9.418,1,,,,9.9912136E-6,2.307072,61.135767,0.80264204,0
3925983023.60994,,1857,9.10819,9.10819,-0.024252383,9.8999999E-6,8.7196206,0.13308763,8.7845772,0.03611,8.6328688,0.01712,17.417446,0.03611,0.13555429,1.4373643,0.0062713503,98.269368,261.66492,9.375,1,,,,1.2172152E-5,2.6068225,76.031784,1.0074495,0
3925983194.18527,,1857,9.99963,9.99963,0.024252383,9.8999999E-6,9.6658213,0.13202678,12.19218,0.04827,11.001933,0.02175,23.194113,0.04827,0.20507227,1.3925496,0.0069667362,98.011248,260.0358,9.304,1,,,,1.6749719E-5,2.8747286,93.4281,1.2613703,0

File: data/2_clean/low_temp/NiS2_4T_low_temp.dat
Time Stamp (Seconds),Comment (),System Status (Code),Puck Temp (Kelvin),System Temp (Kelvin),Field (Oersted),Pressure (Torr),Sample Temp (Kelvin),Temp Rise (Kelvin),Samp HC (�J/K),Samp HC Err (�J/K),Addenda HC (�J/K),Addenda HC Err (�J/K),Total HC (�J/K),Total HC Err (�J/K),Fit Deviation (ChiSquare),Time Const tau1 (seconds),Time Const tau2 (seconds),Sample Coupling (Percent),Debye Temp (Kelvin),Debye Temp Err (Kelvin),Cal Correction (Factor),Therm Resist (Ohms),Htr Resist (Ohms),Puck Resist (Ohms),Wire Cond (W/K),Meas Time (seconds),Temp Squared (K^2),Samp HC/Temp (�J/K/K),Addenda Offset HC (�J/K)
3925996279.91082,Error: Temperature of platform does not match the system temperature : System = 2.1013 K;  Platform = 2.0364 K
3925996338.47479,CALFILE: C:\QDDYNA~1\HEATCA~1\TempCal\Standard\Puck1992.cal|Addenda #185 measured on 8/17/2023 from 1.8192 to 301.17 K
3925996338.47876,,1857,2.09814,2.09814,40000.168,9.8999999E-6,2.0635289,0.045190675,-0.015300769,0.01983,0.52476736,0.00632,0.50946659,0.01879,17.824228,0.28717038,,,514.66859,231,1,,,,1.7740917E-6,1.4511214,4.2581515,-0.0074148557,0
3925996438.19498,Error: Warning:  Measured time constant less than time constant calculated from addenda table.  Changing time constant to addenda table value
3925996463.63477,Error: Warning:  Measured time constant less than time constant calculated from addenda table.  Changing time constant to addenda table value
3925996463.63697,,1857,2.81832,2.81832,40000.242,9.8999999E-6,2.6799597,0.057118886,-0.070639685,0.02601,0.93617921,0.01485,0.86553953,0.02136,0.50749544,0.36772377,,,401.42095,,1,,,,2.3537764E-6,1.8944037,7.1821838,-0.026358488,0
3925996562.4903,Error: Warning:  Measured time constant less than time constant calculated from addenda table.  Changing time constant to addenda table value
3925996588.58251,,1857,3.53649,3.53649,40000.266,9.8999999E-6,3.3216107,0.067897992,0.011819017,0.0311,1.4032802,0.02368,1.4150993,0.02017,0.44521595,0.46718602,,,902.90961,335.8,1,,,,3.0289846E-6,2.2499039,11.033098,0.0035582186,0
3925996689.26522,Error: Warning:  Measured time constant less than time constant calculated from addenda table.  Changing time constant to addenda table value
3925996715.76798,,1857,4.25378,4.25378,40000.293,9.8999999E-6,3.9756332,0.078867465,0.28552933,0.03557,1.9295869,0.03267,2.2151163,0.03557,0.18599551,0.59265927,0.0016746261,97.543297,373.83298,26.76,1,,,,3.7391567E-6,2.5279957,15.80566,0.071819836,0
3925996843.04398,,1857,4.97176,4.97176,40000.316,9.8999999E-6,4.642377,0.088241291,0.87329063,0.04362,2.5300222,0.0419,3.4033128,0.0121,1.3035015,0.75297462,,,300.72924,15.06,1,,,,4.5198241E-6,2.9632964,21.551664,0.18811282,0
3925996971.59502,,1857,5.69165,5.69165,40000.34,9.8999999E-6,5.3190847,0.10216956,1.7214317,0.101,3.2181874,0.05147,4.9396192,0.08692,1.1339774,0.92899727,,,274.80743,14.48,1,,,,5.3171515E-6,3.7648731,28.292662,0.32363307,0
3925997101.0726,,1857,6.40928,6.40928,40000.352,9.8999999E-6,6.0006374,0.11652295,2.4689445,0.1818,4.008519,0.06144,6.4774635,0.1711,1.5079777,1.0533691,,,274.90436,15.7,1,,,,6.149282E-6,4.6449863,36.007649,0.41144704,0
3925997233.24759,,1857,7.12606,7.12606,40000.352,9.8999999E-6,6.6871533,0.13037977,3.5192557,0.09972,4.924989,0.07209,8.4442447,0.0689,0.47186778,1.2037833,,,272.21524,11.83,1,,,,7.0147547E-6,5.2668454,44.718019,0.52627112,0
3925997361.31956,,1857,7.84978,7.84978,40000.363,9.8999999E-6,7.3655447,0.14305665,5.1083742,0.1005,5.9812522,0.08361,11.089626,0.05584,3.2478719,1.4074616,,,264.80857,10.79,1,,,,7.8791681E-6,6.0189166,54.251249,0.69355009,0
3925997500.13768,,1857,8.56424,8.56424,40000.379,9.8999999E-6,8.0641192,0.16215024,6.9871968,0.1143,7.2509058,0.09681,14.238103,0.1143,3.3570867,1.6143844,5.3885298E-6,99.998664,261.18253,10.37,1,,,,8.8195525E-6,7.0373079,65.030018,0.86645505,0
3925997672.83756,,1857,9.28103,9.28103,40000.363,9.8999999E-6,8.7731135,0.16944983,9.2331818,0.1744,8.7748629,0.1122,18.008045,0.1335,0.8412721,1.8363567,,,258.93544,10.49,1,,,,9.8063979E-6,8.0719222,76.967521,1.0524407,0
3925998113.67843,,1857,10.0019,10.0019,40000.363,9.8999999E-6,9.5334824,0.18890191,11.401266,0.1432,10.691154,0.131,22.09242,0.05774,1.148015,2.0130454,,,262.2741,10.1,1,,,,1.0974626E-5,9.1817836,90.887286,1.1959183,0

File: data/2_clean/low_temp/NiS2_6T_low_temp.dat
Time Stamp (Seconds),Comment (),System Status (Code),Puck Temp (Kelvin),System Temp (Kelvin),Field (Oersted),Pressure (Torr),Sample Temp (Kelvin),Temp Rise (Kelvin),Samp HC (�J/K),Samp HC Err (�J/K),Addenda HC (�J/K),Addenda HC Err (�J/K),Total HC (�J/K),Total HC Err (�J/K),Fit Deviation (ChiSquare),Time Const tau1 (seconds),Time Const tau2 (seconds),Sample Coupling (Percent),Debye Temp (Kelvin),Debye Temp Err (Kelvin),Cal Correction (Factor),Therm Resist (Ohms),Htr Resist (Ohms),Puck Resist (Ohms),Wire Cond (W/K),Meas Time (seconds),Temp Squared (K^2),Samp HC/Temp (�J/K/K),Addenda Offset HC (�J/K)
3926009867.91584,Error: Temperature of platform does not match the system temperature : System = 2.0497 K;  Platform = 1.9722 K
3926009926.6541,CALFILE: C:\QDDYNA~1\HEATCA~1\TempCal\Standard\Puck1992.cal|Addenda #187 measured on 8/24/2023 from 1.8005 to 301.49 K
3926009926.65638,,1857,2.05002,2.05002,60000.426,9.8999999E-6,1.9919615,0.044167995,0.063884021,0.01355,0.40097651,0.01226,0.46486053,0.005787,0.70183438,0.27145012,,,308.53529,29.15,1,,,,1.7125081E-6,1.3939188,3.9679107,0.032070911,0
3926010051.2697,,1857,2.77552,2.77552,60000.273,9.8999999E-6,2.6236931,0.049716281,0.20788384,0.0471,0.62398136,0.04045,0.8318652,0.02415,1.1987372,0.35827278,,,274.238,26.89,1,,,,2.3218766E-6,1.3572506,6.8837656,0.079233292,0
3926010174.96463,,1857,3.49449,3.49449,60000.453,9.8999999E-6,3.279343,0.064130014,0.44242866,0.06567,0.95515997,0.06307,1.3975886,0.01828,1.797455,0.4692654,,,266.47749,20.8,1,,,,2.9782478E-6,1.7913639,10.75409,0.13491381,0
3926010299.27439,,1857,4.21824,4.21824,60000.348,9.8999999E-6,3.9450439,0.076271705,0.82485626,0.08193,1.4049422,0.0801,2.2297984,0.08193,1.0300613,0.60414861,0.0019626091,98.620197,260.44244,16.78,1,,,,3.6979006E-6,2.346327,15.563371,0.20908671,0
3926010425.49704,,1857,4.94078,4.94078,60000.285,9.8999999E-6,4.6229452,0.090267444,1.2035931,0.09253,1.9860711,0.09199,3.1896642,0.009935,1.2071983,0.715504,,,269.10003,15.62,1,,,,4.4579265E-6,3.020743,21.371623,0.26035202,0
3926010553.30121,,1857,5.66408,5.66408,60000.164,9.8999999E-6,5.307063,0.10285923,1.6624715,0.1015,2.7088279,0.09933,4.3712994,0.02071,0.090463547,0.83030077,,,277.39013,14.81,1,,,,5.264718E-6,3.57752,28.164917,0.31325641,0
3926010682.34342,,1857,6.39758,6.39758,60000.199,9.8999999E-6,5.9947448,0.11543666,2.527127,0.1323,3.5780098,0.103,6.1051368,0.083,1.0730459,0.994714,,,272.51037,13.85,1,,,,6.1375801E-6,4.1515038,35.936966,0.42155706,0
3926010817.7812,,1857,7.11198,7.11198,60000.336,9.8999999E-6,6.6921275,0.12958325,3.7271209,0.116,4.619951,0.105,8.3470719,0.04931,1.445821,1.1910898,,,267.25622,11.85,1,,,,7.0079285E-6,4.97357,44.78457,0.55694111,0
3926010951.12405,,1857,7.83067,7.83067,60000.453,9.8999999E-6,7.3833185,0.14379134,5.1733468,0.1161,5.8239881,0.1074,10.997335,0.04404,2.0383754,1.3894534,,,264.33163,11,1,,,,7.9148643E-6,5.9554488,54.513392,0.70068043,0
3926011098.37279,,1857,8.55857,8.55857,60000.348,9.8999999E-6,8.0868834,0.1564832,7.0388324,0.1449,7.2376685,0.1126,14.276501,0.09122,0.72504904,1.6139509,,,261.27779,10.72,1,,,,8.8456847E-6,6.9472669,65.397684,0.87040112,0
3926011253.73344,,1857,9.27872,9.27872,60000.402,9.8999999E-6,8.7918099,0.17534274,9.2446435,0.1351,8.850851,0.1228,18.095495,0.1351,1.1662267,1.8435423,5.8466402E-6,99.998731,259.37997,10.16,1,,,,9.8156438E-6,8.0697546,77.295922,1.0515063,0
3926011423.67327,,1857,9.99749,9.99749,60000.164,9.8999999E-6,9.4970389,0.18405334,11.535783,0.1629,10.692027,0.1402,22.227811,0.08301,1.5622884,2.057919,,,260.25199,10.15,1,,,,1.0801111E-5,9.2177115,90.193748,1.2146716,0

File: data/2_clean/low_temp/NiS2_7T_low_temp.dat
Time Stamp (Seconds),Comment (),System Status (Code),Puck Temp (Kelvin),System Temp (Kelvin),Field (Oersted),Pressure (Torr),Sample Temp (Kelvin),Temp Rise (Kelvin),Samp HC (�J/K),Samp HC Err (�J/K),Addenda HC (�J/K),Addenda HC Err (�J/K),Total HC (�J/K),Total HC Err (�J/K),Fit Deviation (ChiSquare),Time Const tau1 (seconds),Time Const tau2 (seconds),Sample Coupling (Percent),Debye Temp (Kelvin),Debye Temp Err (Kelvin),Cal Correction (Factor),Therm Resist (Ohms),Htr Resist (Ohms),Puck Resist (Ohms),Wire Cond (W/K),Meas Time (seconds),Temp Squared (K^2),Samp HC/Temp (�J/K/K),Addenda Offset HC (�J/K)
3926015419.14059,Error: Temperature of platform does not match the system temperature : System = 2.0501 K;  Platform = 1.9566 K
3926015477.35471,CALFILE: C:\QDDYNA~1\HEATCA~1\TempCal\Standard\Puck1992.cal|Addenda #188 measured on 8/28/2023 from 1.8384 to 301.41 K
3926015477.36193,,1857,2.04991,2.04991,70000.375,9.8999999E-6,1.9793284,0.043878221,-0.042346871,0.01358,0.51078223,0.004109,0.46843536,0.01294,2.6242582,0.27543688,,,351.61348,,1,,,,1.7006995E-6,1.4101352,3.917741,-0.021394565,0
3926015601.69061,,1857,2.77294,2.77294,70000.234,9.8999999E-6,2.6194171,0.049237519,0.20309612,0.01735,0.64631217,0.003562,0.84940829,0.01698,2.3890133,0.36401414,,,275.92578,16.7,1,,,,2.3334486E-6,1.3771844,6.8613457,0.077534855,0
3926015727.95556,,1857,3.49579,3.49579,70000.172,9.8999999E-6,3.2808754,0.064843855,0.44768072,0.01601,0.91569562,0.01232,1.3633763,0.01023,0.1940737,0.45795858,,,265.55535,12.15,1,,,,2.9770734E-6,1.8200707,10.764144,0.1364516,0
3926015853.49362,,1857,4.21746,4.21746,70000.406,9.8999999E-6,3.9521147,0.079297073,0.66731702,0.02976,1.330012,0.02908,1.997329,0.02976,0.86904599,0.54205113,0.0015364348,98.738425,280.03148,13.57,1,,,,3.6900315E-6,2.2897929,15.619211,0.16885062,0
3926015981.23808,,1857,4.94255,4.94255,70000.328,9.8999999E-6,4.6303452,0.09028012,1.067393,0.05276,1.8971515,0.05211,2.9645445,0.008202,1.3821561,0.66312072,,,280.53914,14,1,,,,4.4705954E-6,2.7102557,21.440097,0.23052125,0
3926016106.81468,,1857,5.66351,5.66351,70000.43,9.8999999E-6,5.3153866,0.10163674,1.6869937,0.08127,2.6290717,0.07968,4.3160654,0.01599,1.4604381,0.81895677,,,276.47246,13.7,1,,,,5.2701993E-6,3.3156036,28.253335,0.31737931,0
3926016236.30571,,1857,6.38562,6.38562,70000.289,9.8999999E-6,6.0054507,0.1156583,2.5645044,0.1338,3.5290427,0.1096,6.093547,0.07677,0.54739673,0.99404181,,,271.66425,13.79,1,,,,6.1300712E-6,4.0947838,36.065438,0.42702946,0
3926016360.79895,,1857,7.10928,7.10928,70000.289,9.8999999E-6,6.6926791,0.12959827,3.7352702,0.1489,4.5925319,0.1398,8.3278021,0.05124,2.2297431,1.1923533,,,267.08374,12.56,1,,,,6.9843413E-6,4.9702091,44.791954,0.55811284,0
3926016494.99849,,1857,7.83147,7.83147,70000.477,9.8999999E-6,7.3922766,0.1433827,5.2286556,0.177,5.8459472,0.169,11.074603,0.05235,2.4894575,1.4014197,,,263.71586,11.91,1,,,,7.902417E-6,5.9617663,54.645753,0.70731331,0
3926016641.63999,,1857,8.55466,8.55466,70000.258,9.8999999E-6,8.0960364,0.1569269,7.0443548,0.2165,7.2800515,0.1951,14.324406,0.09402,2.6747015,1.6178049,,,261.50514,11.56,1,,,,8.8542238E-6,7.0070985,65.545805,0.87009921,0
3926016797.97122,,1857,9.27784,9.27784,70000.344,9.8999999E-6,8.8011659,0.1756227,9.24686,0.2215,8.8844459,0.2158,18.131306,0.2215,2.1096856,1.8475569,5.7067341E-6,99.998764,259.63525,10.93,1,,,,9.8136973E-6,8.0890243,77.460521,1.0506403,0
3926016967.90629,,1857,9.9986,9.9986,70000.18,9.8999999E-6,9.5041787,0.18462545,11.757415,0.2522,10.669202,0.2293,22.426616,0.105,2.7544825,2.0822053,,,258.80074,10.69,1,,,,1.0770608E-5,9.2377845,90.329413,1.2370784,0
